Repository: SNK1428/SAMs_Simulator

**Not yet finished**

# 项目说明

## 项目结构

```
Project_root
  |-Data_Generator                  // 编码软件 预测数据生成软件
  |   |-config.txt                  // 配置文件(可通过执行执行文件时指定位置)
  |-Fitting_model                   // 存储的网格+交叉验证搜索的模型
  |-Raw_Mole_Encode_Generator       // 将分子结构（SMILES，CML，MOL）文件转为分子编码
  |-Data                            // 原始数据存储位置
  |-README.md                       // 本文件
```

## 操作系统及配置

Linux(Recommend: Debian12), 16G RAM + 256G swap, CUDA11.8

## 语言版本与主要包依赖

### C++17

CMake 3.25
Clang 14.0.6
GCC 11.3

### Python3.9

PyTorch 2.2.2
torcheval 0.0.7
NumPy 1.26.4
Scikit-learn 1.4.1
Pandas 2.2.1
Matplotlib 3.7.3
shap 0.42.1

## 使用方法

1. 数据预处理+独热编码
  Data_Generator/build/Onehot_Generator（编码后）
  数据预处理器Eigen_build

1. 特征过滤，模型筛选，集成模型训练
  Fitting_model/essemble_model.py

1. 数据生成与预测
  数据生成
  Data_Generator/build/Predictor 
  数据预测
  Fitting_model/essemble_model.py

File: Data/input/selectTxt_SAM_mole_filted.txt (part 1 of 2)
sequence	Ref. ID temp (Integer starting from 1 and counting upwards)	SAM_Position	Ref. Lead author	Ref. Publication date [year:mm:dd]	Ref_journal	Cell. Stack sequence [Mat.1; Mat.2; ... | Mat.3; ... | Mat.4 | ...]	Cell. Area. Measured [cm^2]	Cell. Number of cells per substrate	Cell. Architecture [nip/pin/ ?€?]	Cell. Flexible [TRUE/FALSE]	Cell. Semitransparent [TRUE/FALSE]	Module [TRUE/FALSE]	Module. Number of cells in module	Substrate. Stack sequence [Mat.1; Mat.2; ... | Mat.3; ... | Mat.4 | ...]	ETL. Stack sequence [Mat.1; Mat.2; ... | Mat.3; ... | Mat.4 | ...]	ETL. Deposition. Procedure [Proc. 1 >> Proc. 2 >> ... | Proc. 3 >> ?€?| Proc. 4 | ... ]	Perovskite. Single crystal [TRUE/FALSE]	Perovskite. Dimension. 0D (Quantum dot) [TRUE/FALSE]	Perovskite. Dimension. 2D [TRUE/FALSE]	Perovskite. Dimension. 2D/3D mixture [TRUE/FALSE]	Perovskite. Dimension. 3D [TRUE/FALSE]	Perovskite. Dimension. 3D with 2D capping layer [TRUE/FALSE]	Perovskite. Dimension. List of layers [Dim.1 | Dim.2 | ?€?]	Perovskite. Composition. Perovskite ABC3 structure [TRUE/FALSE]	Perovskite. Composition. Perovskite inspired structure [TRUE/FALSE]	Perovskite_composition_long_form	Perovskite_composition_inorganic	Perovskite. Composition. Lead free [TRUE/FALSE]	Perovskite. Band gap [Eg.1 | Eg.2 | ...] [eV]	Perovskite. Band gap. Graded [TRUE/FALSE | TRUE/FALSE | ...]	Perovskite. Band gap. Estimation basis [Absorption/Composition/Literature/EQE/?€?]	Perovskite. Deposition. Number of deposition steps	Perovskite. Deposition. Procedure [Proc. 1 >> Proc. 2 >> ... | Proc. 3 >> ?€?| Proc. 4 | ... ]	Perovskite. Deposition. Aggregation state of reactants (Liquid/Gas/Solid) [Agr. 1 >> Agr. 2 >> ... | Agr. 3 >> ?€?| Agr. 4 | ... ]	Perovskite. Deposition. Synthesis atmosphere [Gas1; Gas2 >> Gas3; ... >> ... | Gas4 >> ?€?| Gas5 | ... ]	Perovskite. Deposition. Solvents [Sol.1; Sol.2 >> Sol.3; ... >> ... | Sol.4 >> ?€?| Sol.5 | ... ]	Perovskite. Deposition. Solvents. Mixing ratios [V1; V2 >> V3; V4 >> ... | V5; V6 >> ?€?| 1 | ... ]	Perovskite. Deposition. Quenching induced crystallisation [TRUE/FALSE]	Perovskite. Deposition. Thermal annealing. Temperature [T1; T2 >> T3; ... >> ... | T4 >> ?€?| T5 | ... ] [deg. C]	Perovskite. Deposition. Thermal annealing. Time [t1; t2 >> t3; ... >> ... | t4 >> ?€?| t5 | ... ] [min]	Perovskite. Deposition. Solvent annealing [TRUE/FALSE]	HTL. Stack sequence [Mat.1; Mat.2; ... | Mat.3; ... | Mat.4 | ...]	HTL. Additives. Compounds [Addt.1; Addt.2; ... | Addt.3; ?€?| Addt.4 | ... ]	HTL. Deposition. Procedure [Proc. 1 >> Proc. 2 >> ... | Proc. 3 >> ?€?| Proc. 4 | ... ]	Backcontact. Stack sequence [Mat.1; Mat.2; ... | Mat.3; ... | Mat.4 | ...]	Backcontact. Thickness. List [Th.1 | Th.2 | ?€?| Th.n ] [nm]	Backcontact. Deposition. Procedure [Proc. 1 >> Proc. 2 >> ... | Proc. 3 >> ?€?| Proc. 4 | ... ]	Add. Lay. Frontside [TRUE/FALSE]	Add. Lay. Backcontact side [TRUE/FALSE]	Encapsulation [TRUE/FALSE]	JV. Measured [TRUE/FALSE]	JV. Average over N number of cells	JV. Certified values [TRUE/FALSE]	JV. Light. Intensity [mW/cm^2]	JV. Reverse scan. Voc [V]	JV. Reverse scan. Jsc [mA/cm^2]	JV. Reverse scan. FF [number between 0 and 1]	JV. Reverse scan. PCE [%]	JV. Forward scan. Voc [V]	JV. Forward scan. Jsc [mA/cm^2]	JV. Forward scan. FF [number between 0 and 1]	JV. Forward scan. PCE [%]	JV_default_Voc_scan_direction	JV_default_Jsc_scan_direction	JV_default_FF_scan_direction	JV_default_PCE_scan_direction	buffer
4	2	0	Emre Arkan et al.	2020/2/2	Optical Materials	SLG | ITO | EA-59 | PEDOT:PSS | Perovskite | PC61BM | Ca | Ag	0.07	0	pin	FALSE	FALSE	FALSE	0	SLG | ITO	PC61BM	Spin-coating	FALSE	FALSE	FALSE	FALSE	TRUE	FALSE	3	TRUE	FALSE	MAPbI3	FALSE	FALSE	1.5	FALSE	Literature	2	Spin-coating>>Spin-coating	Liquid>>Liquid	N2>>N2	DMF; DMSO>>IPA	920:80>>1	FALSE	25>>100	0>>10	FALSE	EA-59 | PEDOT:PSS	Pd(dppf)Cl2;K2CO3	CBD >> Spin-coating	Ca | Ag	20 | 100	Evaporation>>Evaporation	FALSE	FALSE	FALSE	TRUE	1	FALSE	100	1.043	17.68	0.7156	13.19	1.042	17.85	0.6671	12.36					buffer
5	2	0	Emre Arkan et al.	2020/2/2	Optical Materials	SLG | ITO | EA-60 | PEDOT:PSS | Perovskite | PC61BM | Ca | Ag	0.07	0	pin	FALSE	FALSE	FALSE	0	SLG | ITO	PC61BM	Spin-coating	FALSE	FALSE	FALSE	FALSE	TRUE	FALSE	3	TRUE	FALSE	MAPbI3	FALSE	FALSE	1.5	FALSE	Literature	2	Spin-coating>>Spin-coating	Liquid>>Liquid	N2>>N2	DMF; DMSO>>IPA	920:80>>1	FALSE	25>>100	0>>10	FALSE	EA-60 | PEDOT:PSS	Pd(dppf)Cl2;K2CO3	CBD >> Spin-coating	Ca | Ag	20 | 100	Evaporation>>Evaporation	FALSE	FALSE	FALSE	TRUE	1	FALSE	100	0.877	18.11	0.7002	11.11	0.862	18.29	0.6841	10.79					buffer
6	3	0	Emre Arkan et al.	2020/3/19	Materials Chemistry and Physics	SLG | ITO | EA-41 | PEDOT:PSS | Perovskite | PC60BM | Ca | Ag	0.07	0	pin	FALSE	FALSE	FALSE	0	SLG | ITO	PC60BM	Spin-coating	FALSE	FALSE	FALSE	FALSE	TRUE	FALSE	3	TRUE	FALSE	MAPbI3	FALSE	FALSE	1.5	FALSE	Literature	2	Spin-coating>>Spin-coating	Liquid>>Liquid	N2>>N2	DMF; DMSO>>IPA	920:80>>1	FALSE	25>>100	0>>10	FALSE	EA-41 | PEDOT:PSS	Undoped	CBD >> Spin-coating	Ca | Ag	20 | 100	Evaporation>>Evaporation	FALSE	FALSE	FALSE	TRUE	1	FALSE	100	1.019	16.69	0.6986	11.89	1.015	16.94	0.6492	11.16					buffer
7	3	0	Emre Arkan et al.	2020/3/19	Materials Chemistry and Physics	SLG | ITO | EA-46 | PEDOT:PSS | Perovskite | PC60BM | Ca | Ag	0.07	0	pin	FALSE	FALSE	FALSE	0	SLG | ITO	PC60BM	Spin-coating	FALSE	FALSE	FALSE	FALSE	TRUE	FALSE	3	TRUE	FALSE	MAPbI3	FALSE	FALSE	1.5	FALSE	Literature	2	Spin-coating>>Spin-coating	Liquid>>Liquid	N2>>N2	DMF; DMSO>>IPA	920:80>>1	FALSE	25>>100	0>>10	FALSE	EA-46 | PEDOT:PSS	Undoped	CBD >> Spin-coating	Ca | Ag	20 | 100	Evaporation>>Evaporation	FALSE	FALSE	FALSE	TRUE	1	FALSE	100	1.006	16.37	0.6218	10.24	0.975	16.94	0.5751	9.5					buffer
8	3	0	Emre Arkan et al.	2020/3/19	Materials Chemistry and Physics	SLG | ITO | EA-49 | PEDOT:PSS | Perovskite | PC60BM | Ca | Ag	0.07	0	pin	FALSE	FALSE	FALSE	0	SLG | ITO	PC60BM	Spin-coating	FALSE	FALSE	FALSE	FALSE	TRUE	FALSE	3	TRUE	FALSE	MAPbI3	FALSE	FALSE	1.5	FALSE	Literature	2	Spin-coating>>Spin-coating	Liquid>>Liquid	N2>>N2	DMF; DMSO>>IPA	920:80>>1	FALSE	25>>100	0>>10	FALSE	EA-49 | PEDOT:PSS	Undoped	CBD >> Spin-coating	Ca | Ag	20 | 100	Evaporation>>Evaporation	FALSE	FALSE	FALSE	TRUE	1	FALSE	100	1.024	17.25	0.6815	12.03	1.007	17.4	0.6533	11.46					buffer
9	3	0	Emre Arkan et al.	2020/3/19	Materials Chemistry and Physics	SLG | ITO | EA-50 | PEDOT:PSS | Perovskite | PC60BM | Ca | Ag	0.07	0	pin	FALSE	FALSE	FALSE	0	SLG | ITO	PC60BM	Spin-coating	FALSE	FALSE	FALSE	FALSE	TRUE	FALSE	3	TRUE	FALSE	MAPbI3	FALSE	FALSE	1.5	FALSE	Literature	2	Spin-coating>>Spin-coating	Liquid>>Liquid	N2>>N2	DMF; DMSO>>IPA	920:80>>1	FALSE	25>>100	0>>10	FALSE	EA-50 | PEDOT:PSS	Undoped	CBD >> Spin-coating	Ca | Ag	20 | 100	Evaporation>>Evaporation	FALSE	FALSE	FALSE	TRUE	1	FALSE	100	1.035	15.59	0.563	9.09	1.012	16.21	0.4589	7.53					buffer
10	3	0	Emre Arkan et al.	2020/3/19	Materials Chemistry and Physics	SLG | ITO | EA-56 | PEDOT:PSS | Perovskite | PC60BM | Ca | Ag	0.07	0	pin	FALSE	FALSE	FALSE	0	SLG | ITO	PC60BM	Spin-coating	FALSE	FALSE	FALSE	FALSE	TRUE	FALSE	3	TRUE	FALSE	MAPbI3	FALSE	FALSE	1.5	FALSE	Literature	2	Spin-coating>>Spin-coating	Liquid>>Liquid	N2>>N2	DMF; DMSO>>IPA	920:80>>1	FALSE	25>>100	0>>10	FALSE	EA-56 | PEDOT:PSS	Undoped	CBD >> Spin-coating	Ca | Ag	20 | 100	Evaporation>>Evaporation	FALSE	FALSE	FALSE	TRUE	1	FALSE	100	1.023	15.05	0.5656	8.71	1.006	15.21	0.5256	8.04					buffer
11	4	0	Shuo Zhang et al.	2022/9/9	ACS Materials Letter	SLG | ITO | MeO-2PACZ | Perovskite | PCBM | C60 | BCP | Ag		0	pin	FALSE	FALSE	FALSE	0	SLG | ITO	PCBM | C60 | BCP	Spin-coating | Evaporation | Evaporation	FALSE	FALSE	FALSE	FALSE	TRUE	FALSE	3	TRUE	FALSE	MAPbI3	FALSE	FALSE	1.56	FALSE	UPS	2	Spin-coating>>Spin-coating	Liquid>>Liquid	N2>>N2	DMF; DMSO>>DMF; DMSO	4:1>>4:1	FALSE	100>>100	10 >> 60	FALSE	MeO-2PACZ	Undoped	Spin-coating	Ag	100	Evaporation	FALSE	FALSE	FALSE	TRUE	1	FALSE	100	1.111	23.25	0.8247	21.29	1.098	23.3	0.8128	20.8					buffer
12	4	0	Shuo Zhang et al.	2022/9/9	ACS Materials Letter	SLG | ITO | Cz-CA | Perovskite | PCBM | C60 | BCP | Ag		0	pin	FALSE	FALSE	FALSE	0	SLG | ITO	PCBM | C60 | BCP	Spin-coating | Evaporation | Evaporation	FALSE	FALSE	FALSE	FALSE	TRUE	FALSE	3	TRUE	FALSE	MAPbI3	FALSE	FALSE	1.56	FALSE	UPS	2	Spin-coating>>Spin-coating	Liquid>>Liquid	N2>>N2	DMF; DMSO>>DMF; DMSO	4:1>>4:1	FALSE	100>>100	10 >> 60	FALSE	Cz-CA	Undoped	Spin-coating	Ag	100	Evaporation	FALSE	FALSE	FALSE	TRUE	1	FALSE	100	1.03	22.5	0.82	19	1.03	22.5	0.82	19					buffer
13	4	0	Shuo Zhang et al.	2022/9/9	ACS Materials Letter	SLG | ITO | Cz-Ph-CA | Perovskite | PCBM | C60 | BCP | Ag		0	pin	FALSE	FALSE	FALSE	0	SLG | ITO	PCBM | C60 | BCP	Spin-coating | Evaporation | Evaporation	FALSE	FALSE	FALSE	FALSE	TRUE	FALSE	3	TRUE	FALSE	MAPbI3	FALSE	FALSE	1.56	FALSE	UPS	2	Spin-coating>>Spin-coating	Liquid>>Liquid	N2>>N2	DMF; DMSO>>DMF; DMSO	4:1>>4:1	FALSE	100>>100	10 >> 60	FALSE	Cz-Ph-CA	Undoped	Spin-coating	Ag	100	Evaporation	FALSE	FALSE	FALSE	TRUE	1	FALSE	100	1.05	23	0.83	19.7	1.05	23	0.83	19.7					buffer
15	4	0	Shuo Zhang et al.	2022/9/9	ACS Materials Letter	SLG | ITO | TPA-Ph-CA | Perovskite | PCBM | C60 | BCP | Ag		0	pin	FALSE	FALSE	FALSE	0	SLG | ITO	PCBM | C60 | BCP	Spin-coating | Evaporation | Evaporation	FALSE	FALSE	FALSE	FALSE	TRUE	FALSE	3	TRUE	FALSE	MAPbI3	FALSE	FALSE	1.56	FALSE	UPS	2	Spin-coating>>Spin-coating	Liquid>>Liquid	N2>>N2	DMF; DMSO>>DMF; DMSO	4:1>>4:1	FALSE	100>>100	10 >> 60	FALSE	TPA-Ph-CA	Undoped	Spin-coating	Ag	100	Evaporation	FALSE	FALSE	FALSE	TRUE	1	FALSE	100	1.07	22.6	0.823	19.5	1.07	22.6	0.823	19.5					buffer
16	4	0	Shuo Zhang et al.	2022/9/9	ACS Materials Letter	SLG | ITO | MPA-CA | Perovskite | PCBM | C60 | BCP | Ag		0	pin	FALSE	FALSE	FALSE	0	SLG | ITO	PCBM | C60 | BCP	Spin-coating | Evaporation | Evaporation	FALSE	FALSE	FALSE	FALSE	TRUE	FALSE	3	TRUE	FALSE	MAPbI3	FALSE	FALSE	1.56	FALSE	UPS	2	Spin-coating>>Spin-coating	Liquid>>Liquid	N2>>N2	DMF; DMSO>>DMF; DMSO	4:1>>4:1	FALSE	100>>100	10 >> 60	FALSE	MPA-CA	Undoped	Spin-coating	Ag	100	Evaporation	FALSE	FALSE	FALSE	TRUE	1	FALSE	100	1.03	23	0.812	19.4	1.03	23	0.812	19.4					buffer
17	4	0	Shuo Zhang et al.	2022/9/9	ACS Materials Letter	SLG | ITO | MPA-Ph-CA | Perovskite | PCBM | C60 | BCP | Ag		0	pin	FALSE	FALSE	FALSE	0	SLG | ITO	PCBM | C60 | BCP	Spin-coating | Evaporation | Evaporation	FALSE	FALSE	FALSE	FALSE	TRUE	FALSE	3	TRUE	FALSE	MAPbI3	FALSE	FALSE	1.56	FALSE	UPS	2	Spin-coating>>Spin-coating	Liquid>>Liquid	N2>>N2	DMF; DMSO>>DMF; DMSO	4:1>>4:1	FALSE	100>>100	10 >> 60	FALSE	MPA-Ph-CA	Undoped	Spin-coating	Ag	100	Evaporation	FALSE	FALSE	FALSE	TRUE	1	FALSE	100	1.139	23.55	0.8402	22.53	1.132	23.62	0.8242	22.05					buffer
20	6	0	Qiaogan Liao et al.	2021/11/1	Journal of Energy Chemistry	SLG | ITO | MPA-BT-RA | Perovskite | C60 | ZrAcac | Ag		0	pin	FALSE	FALSE	FALSE	0	SLG | ITO	C60 | ZrAcac	Evaporation | Spin-coating	FALSE	FALSE	FALSE	FALSE	TRUE	FALSE	3	TRUE	FALSE	(FA0.17MA0.94PbI3.11)0.95(PbCl2)0.05	FALSE	FALSE	1.53	FALSE	Literature	2	Spin-coating	Liquid	N2	DMF; DMSO	9;1	TRUE	60>>100	2>>30	FALSE	MPA-BT-RA	Undoped	CBD	Ag	130	Evaporation	FALSE	FALSE	FALSE	TRUE	1	FALSE	100	1.1	22.03	0.811	19.65	1.09	21.58	0.798	18.72					buffer
21	6	0	Qiaogan Liao et al.	2021/11/1	Journal of Energy Chemistry	SLG | ITO | MPA-BT-BA | Perovskite | C60 | ZrAcac | Ag		0	pin	FALSE	FALSE	FALSE	0	SLG | ITO	C60 | ZrAcac	Evaporation | Spin-coating	FALSE	FALSE	FALSE	FALSE	TRUE	FALSE	3	TRUE	FALSE	(FA0.17MA0.94PbI3.11)0.95(PbCl2)0.05	FALSE	FALSE	1.53	FALSE	Literature	2	Spin-coating	Liquid	N2	DMF; DMSO	9;1	TRUE	60>>100	2>>30	FALSE	MPA-BT-BA	Undoped	CBD	Ag	130	Evaporation	FALSE	FALSE	FALSE	TRUE	1	FALSE	100	1.12	22.76	0.81	20.58	1.12	22.66	0.808	20.45					buffer
22	6	0	Qiaogan Liao et al.	2021/11/1	Journal of Energy Chemistry	SLG | ITO | MPA-BT-CA | Perovskite | C60 | ZrAcac | Ag		0	pin	FALSE	FALSE	FALSE	0	SLG | ITO	C60 | ZrAcac	Evaporation | Spin-coating	FALSE	FALSE	FALSE	FALSE	TRUE	FALSE	3	TRUE	FALSE	(FA0.17MA0.94PbI3.11)0.95(PbCl2)0.05	FALSE	FALSE	1.53	FALSE	Literature	2	Spin-coating	Liquid	N2	DMF; DMSO	9;1	TRUE	60>>100	2>>30	FALSE	MPA-BT-CA	Undoped	CBD	Ag	130	Evaporation	FALSE	FALSE	FALSE	TRUE	1	FALSE	100	1.15	23.18	0.82	21.81	1.13	23.12	0.809	21.21					buffer
23	7	0	Jiankai Zhang et al.	2021/9/29	Chemical Engineering Journal	SLG | ITO | FA | Perovskite | Perovskite | PCBM | Ag	0.15	0	pin	FALSE	FALSE	FALSE	0	SLG | ITO	PCBM	Spin-coating	FALSE	FALSE	FALSE	FALSE	TRUE	FALSE	3	TRUE	FALSE	MAPbI3	FALSE	FALSE	1.6	FALSE	Literature	1	Spin-coating	Liquid	N2	DMF; DMSO	930;71	TRUE	100	10	FALSE	FA	Undoped	Spin-coating	Ag	80	Evaporation	FALSE	FALSE	FALSE	TRUE	1	FALSE	100	1.069	21.37	0.7443	16.99	1.064	21.26	0.7388	16.71					buffer
24	7	0	Jiankai Zhang et al.	2021/9/29	Chemical Engineering Journal	SLG | ITO | TFA | Perovskite | Perovskite | PCBM | Ag	0.15	0	pin	FALSE	FALSE	FALSE	0	SLG | ITO	PCBM	Spin-coating	FALSE	FALSE	FALSE	FALSE	TRUE	FALSE	3	TRUE	FALSE	MAPbI3	FALSE	FALSE	1.6	FALSE	Literature	1	Spin-coating	Liquid	N2	DMF; DMSO	930;71	TRUE	100	10	FALSE	TFA	Undoped	Spin-coating	Ag	80	Evaporation	FALSE	FALSE	FALSE	TRUE	1	FALSE	100	1.099	21.86	0.772	18.55	1.099	21.59	0.7687	18.24					buffer
25	7	0	Jiankai Zhang et al.	2021/9/29	Chemical Engineering Journal	SLG | ITO | 2TFA | Perovskite | Perovskite | PCBM | Ag	0.15	0	pin	FALSE	FALSE	FALSE	0	SLG | ITO	PCBM	Spin-coating	FALSE	FALSE	FALSE	FALSE	TRUE	FALSE	3	TRUE	FALSE	MAPbI3	FALSE	FALSE	1.6	FALSE	Literature	1	Spin-coating	Liquid	N2	DMF; DMSO	930;71	TRUE	100	10	FALSE	2TFA	Undoped	Spin-coating	Ag	80	Evaporation	FALSE	FALSE	FALSE	TRUE	1	FALSE	100	1.12	22.24	0.8106	20.19	1.119	22.2	0.8097	20.11					buffer
26	8	0	Ece Aktas et al.	2022/4/6	ACS Applied Material	SLG | ITO | RC-24 | Perovskite | C60 | BCP | Cu		0	pin	FALSE	FALSE	FALSE	0	SLG | ITO	C60	Evaporation	FALSE	FALSE	FALSE	FALSE	TRUE	FALSE	3	TRUE	FALSE	Cs0.05(FA0.83MA0.17)0.95Pb(I0.83Br0.17)3	FALSE	FALSE	1.6	FALSE	Literature	1	Spin-coating	Liquid	N2	DMF; DMSO	4; 1	TRUE	100	60	FALSE	RC-24	Undoped	CBD	Cu	100	Evaporation	FALSE	FALSE	FALSE	TRUE	1	FALSE	100	1.123	22.3	0.79	19.8	1.118	22.3	0.79	19.2					buffer
27	8	0	Ece Aktas et al.	2022/4/6	ACS Applied Material	SLG | ITO | RC-25 | Perovskite | C60 | BCP | Cu		0	pin	FALSE	FALSE	FALSE	0	SLG | ITO	C60	Evaporation	FALSE	FALSE	FALSE	FALSE	TRUE	FALSE	3	TRUE	FALSE	Cs0.05(FA0.83MA0.17)0.95Pb(I0.83Br0.17)3	FALSE	FALSE	1.6	FALSE	Literature	1	Spin-coating	Liquid	N2	DMF; DMSO	4; 1	TRUE	100	60	FALSE	RC-25	Undoped	CBD	Cu	100	Evaporation	FALSE	FALSE	FALSE	TRUE	1	FALSE	100	1.116	22.1	0.79	19.6	1.101	22.1	0.79	19.6					buffer
29	9	0	Ece Aktas et al.	2020/12/3	Energy & Environmental Science	NaF | SLG | ITO | EADR03 | Perovskite | LiF | BCP | C60 | Cu			pin	FALSE	FALSE	FALSE	0	SLG | ITO	LiF | C60 | BCP	Evaporation	FALSE	FALSE	FALSE	FALSE	TRUE	FALSE	3	TRUE	FALSE	Cs0.05(FA0.83MA0.17)0.95Pb(I0.83Br0.17)4	FALSE	FALSE	1.6	FALSE		1	Spin-coating	Liquid	N2	DMF; DMSO	4; 1	TRUE	100	60	FALSE	EADR03	Undoped	CBD	Cu	100	Evaporation	TRUE	FALSE	FALSE	TRUE	1	FALSE	100	1.156	22.9	0.8	21.2	1.156	22.9	0.8	21.2					buffer
30	9	0	Ece Aktas et al.	2020/12/3	Energy & Environmental Science	NaF | SLG | ITO | EADR04 | Perovskite | LiF | BCP | C60 | Cu			pin	FALSE	FALSE	FALSE	0	SLG | ITO	LiF | C60 | BCP	Evaporation	FALSE	FALSE	FALSE	FALSE	TRUE	FALSE	3	TRUE	FALSE	Cs0.05(FA0.83MA0.17)0.95Pb(I0.83Br0.17)5	FALSE	FALSE	1.6	FALSE		1	Spin-coating	Liquid	N2	DMF; DMSO	4; 1	TRUE	100	60	FALSE	EADR04	Undoped	CBD	Cu	100	Evaporation	TRUE	FALSE	FALSE	TRUE	1	FALSE	100	1.164	22.6	0.8	21	1.164	22.6	0.8	21					buffer
31	10	0	Neha Singh et al.	2021/7/14	Organic Electronics	SLG | ITO | MxPPA | Perovskite | PCBM-60 | Ag			pin	FALSE	FALSE	FALSE		SLG | ITO	PCBM-60	Spin-coating	FALSE	FALSE	FALSE	FALSE	TRUE	FALSE	3	TRUE	FALSE	MAPbI3	FALSE	FALSE	1.48	FALSE		1	Spin-coating	Liquid	N2	DMF; DMSO; NMP	63; 7; 10	TRUE	100	10	FALSE	MxPPA	Undoped	CBD	Ag	100	Evaporation	FALSE	FALSE	FALSE	TRUE	1	FALSE	100	0.68	16.84	0.51	5.92	0.68	16.84	0.51	5.92					buffer
32	10	0	Neha Singh et al.	2021/7/14	Organic Electronics	SLG | ITO | MyPPA | Perovskite | PCBM-60 | Ag			pin	FALSE	FALSE	FALSE		SLG | ITO	PCBM-60	Spin-coating	FALSE	FALSE	FALSE	FALSE	TRUE	FALSE	3	TRUE	FALSE	MAPbI3	FALSE	FALSE	1.48	FALSE		1	Spin-coating	Liquid	N2	DMF; DMSO; NMP	63; 7; 10	TRUE	100	10	FALSE	MyPPA	Undoped	CBD	Ag	100	Evaporation	FALSE	FALSE	FALSE	TRUE	1	FALSE	100	0.79	16.67	0.57	7.57	0.79	16.67	0.57	7.57					buffer
33	10	0	Neha Singh et al.	2021/7/14	Organic Electronics	SLG | ITO | PPA | Perovskite | PCBM-60 | Ag			pin	FALSE	FALSE	FALSE		SLG | ITO	PCBM-60	Spin-coating	FALSE	FALSE	FALSE	FALSE	TRUE	FALSE	3	TRUE	FALSE	MAPbI3	FALSE	FALSE	1.48	FALSE		1	Spin-coating	Liquid	N2	DMF; DMSO; NMP	63; 7; 10	TRUE	100	10	FALSE	PPA	Undoped	CBD	Ag	100	Evaporation	FALSE	FALSE	FALSE	TRUE	1	FALSE	100	0.94	16.18	0.57	8.81	0.94	16.18	0.57	8.81					buffer
34	10	0	Neha Singh et al.	2021/7/14	Organic Electronics	SLG | ITO | CPPA | Perovskite | PCBM-60 | Ag			pin	FALSE	FALSE	FALSE		SLG | ITO	PCBM-60	Spin-coating	FALSE	FALSE	FALSE	FALSE	TRUE	FALSE	3	TRUE	FALSE	MAPbI3	FALSE	FALSE	1.48	FALSE		1	Spin-coating	Liquid	N2	DMF; DMSO; NMP	63; 7; 10	TRUE	100	10	FALSE	CPPA	Undoped	CBD	Ag	100	Evaporation	FALSE	FALSE	FALSE	TRUE	1	FALSE	100	1.06	16.08	0.68	11.65	1.06	16.08	0.68	11.65					buffer
35	10	0	Neha Singh et al.	2021/7/14	Organic Electronics	SLG | ITO | NPPA | Perovskite | PCBM-60 | Ag			pin	FALSE	FALSE	FALSE		SLG | ITO	PCBM-60	Spin-coating	FALSE	FALSE	FALSE	FALSE	TRUE	FALSE	3	TRUE	FALSE	MAPbI3	FALSE	FALSE	1.48	FALSE		1	Spin-coating	Liquid	N2	DMF; DMSO; NMP	63; 7; 10	TRUE	100	10	FALSE	NPPA	Undoped	CBD	Ag	100	Evaporation	FALSE	FALSE	FALSE	TRUE	1	FALSE	100	1.07	18.44	0.7	13.94	1.07	18.44	0.7	13.94					buffer
37	11	0	Jiang et al.	2022/10/27	Angewandte Chemie International Edition	SLG | ITO | CbzPh | Perovskite | C60 | BCP | Ag			pin	FALSE	FALSE	FALSE	0	SLG | FTO	C60 | BCP	Evaporation | Evaporation	FALSE	FALSE	FALSE	FALSE	TRUE	FALSE	3	TRUE	FALSE	Cs0.05MA0.15FA0.80PbI3	FALSE	FALSE		FALSE	Literature	1	Spin-coating	Liquid	N2	DMF; DMSO	4; 1	TRUE	100	35	FALSE	none		Spin-coating	Ag	100	Evaporation	FALSE	FALSE	FALSE	TRUE	15	FALSE	100	1.12	23.43	0.7306	19.2	1.12	23.43	0.7306	19.2					buffer
38	11	0	Jiang et al.	2022/10/27	Angewandte Chemie International Edition	SLG | ITO | CbzNaph | Perovskite | C60 | BCP | Ag			pin	FALSE	FALSE	FALSE	0	SLG | FTO	C60 | BCP	Evaporation | Evaporation	FALSE	FALSE	FALSE	FALSE	TRUE	FALSE	3	TRUE	FALSE	Cs0.05MA0.15FA0.80PbI3	FALSE	FALSE		FALSE	Literature	1	Spin-coating	Liquid	N2	DMF; DMSO	4; 1	TRUE	100	35	FALSE	none		Spin-coating	Ag	100	Evaporation	FALSE	FALSE	FALSE	TRUE	15	FALSE	100	1.16	24.78	0.8183	23.6	1.17	24.69	0.8339	24.1					buffer
39	12	0	Al-Ashouri et al.	2019/10/2	Energy & Environmental Science	SLG | ITO | V1036 | Perovskite | C60 | BCP | Cu	0.16	0	pin	FALSE	FALSE	FALSE	0	SLG | ITO	C60 | BCP	Evaporation | Evaporation	FALSE	FALSE	FALSE	FALSE	TRUE	FALSE	3	TRUE	FALSE	Cs0.05(MA0.17FA0.83)0.95Pb(I0.83Br0.17)3	FALSE	FALSE	1.6	FALSE		1	Spin-coating	Liquid	N2	DMF; DMSO	4; 1	TRUE	100	45	FALSE	V1036		Spin-coating	Cu	100	Evaporation	FALSE	FALSE	FALSE	TRUE	1	FALSE	100	1.041	21.2	0.793	17.5	1.041	21.2	0.793	17.5					buffer
40	12	-1	Al-Ashouri et al.	2019/10/2	Energy & Environmental Science	SLG | ITO | PTAA | Perovskite | C60 | BCP | Cu	0.16	0	pin	FALSE	FALSE	FALSE	0	SLG | ITO	C60 | BCP	Evaporation | Evaporation	FALSE	FALSE	FALSE	FALSE	TRUE	FALSE	3	TRUE	FALSE	Cs0.05(MA0.17FA0.83)0.95Pb(I0.83Br0.17)3	FALSE	FALSE	1.6	FALSE		1	Spin-coating	Liquid	N2	DMF; DMSO	4; 1	TRUE	100	45	FALSE	PTAA		Spin-coating	Cu	100	Evaporation	FALSE	FALSE	FALSE	TRUE	1	FALSE	100	1.125	21.5	0.793	19.2	1.125	21.5	0.793	19.2					buffer
41	12	0	Al-Ashouri et al.	2019/10/2	Energy & Environmental Science	SLG | ITO | MeO-2PACz | Perovskite | C60 | BCP | Cu	0.16	0	pin	FALSE	FALSE	FALSE	0	SLG | ITO	C60 | BCP	Evaporation | Evaporation	FALSE	FALSE	FALSE	FALSE	TRUE	FALSE	3	TRUE	FALSE	Cs0.05(MA0.17FA0.83)0.95Pb(I0.83Br0.17)3	FALSE	FALSE	1.6	FALSE		1	Spin-coating	Liquid	N2	DMF; DMSO	4; 1	TRUE	100	45	FALSE	MeO-2PACz		Spin-coating	Cu	100	Evaporation	FALSE	FALSE	FALSE	TRUE	1	FALSE	100	1.144	22.2	0.805	20.4	1.144	22.2	0.805	20.4					buffer
42	12	0	Al-Ashouri et al.	2019/10/2	Energy & Environmental Science	SLG | ITO | 2PACz | Perovskite | C60 | BCP | Cu	0.16	0	pin	FALSE	FALSE	FALSE	0	SLG | ITO	C60 | BCP	Evaporation | Evaporation	FALSE	FALSE	FALSE	FALSE	TRUE	FALSE	3	TRUE	FALSE	Cs0.05(MA0.17FA0.83)0.95Pb(I0.83Br0.17)3	FALSE	FALSE	1.6	FALSE		1	Spin-coating	Liquid	N2	DMF; DMSO	4; 1	TRUE	100	45	FALSE	2PACz		Spin-coating	Cu	100	Evaporation	FALSE	FALSE	FALSE	TRUE	1	FALSE	100	1.188	21.9	0.802	20.9	1.188	21.9	0.802	20.9					buffer
44	12	-1	Al-Ashouri et al.	2019/10/2	Energy & Environmental Science	SLG | ITO | PTAA | Perovskite | C60 | BCP | Cu	0.16	0	pin	FALSE	FALSE	FALSE	0	SLG | ITO	C60 | BCP	Evaporation | Evaporation	FALSE	FALSE	FALSE	FALSE	TRUE	FALSE	3	TRUE	FALSE	Cs0.05(MA0.17FA0.83)0.95Pb(I0.83Br0.17)3	FALSE	FALSE	1.6	FALSE		1	Spin-coating	Liquid	N2	DMF; DMSO	4; 1	TRUE	100	45	FALSE	PTAA		Spin-coating	Cu	100	Evaporation	FALSE	FALSE	FALSE	TRUE	1	FALSE	100	1.11	21	0.77	18.2	1.11	21	0.77	18.2					buffer
45	12	0	Al-Ashouri et al.	2019/10/2	Energy & Environmental Science	SLG | ITO | MeO-2PACz | Perovskite | C60 | BCP | Cu	0.16	0	pin	FALSE	FALSE	FALSE	0	SLG | ITO	C60 | BCP	Evaporation | Evaporation	FALSE	FALSE	FALSE	FALSE	TRUE	FALSE	3	TRUE	FALSE	Cs0.05(MA0.17FA0.83)0.95Pb(I0.83Br0.17)3	FALSE	FALSE	1.6	FALSE		1	Spin-coating	Liquid	N2	DMF; DMSO	4; 1	TRUE	100	45	FALSE	MeO-2PACz		Spin-coating	Cu	100	Evaporation	FALSE	FALSE	FALSE	TRUE	1	FALSE	100	1.13	21.7	0.775	19.5	1.13	21.7	0.775	19.5					buffer
46	12	0	Al-Ashouri et al.	2019/10/2	Energy & Environmental Science	SLG | ITO | 2PACz | Perovskite | C60 | BCP | Cu	0.16	0	pin	FALSE	FALSE	FALSE	0	SLG | ITO	C60 | BCP	Evaporation | Evaporation	FALSE	FALSE	FALSE	FALSE	TRUE	FALSE	3	TRUE	FALSE	Cs0.05(MA0.17FA0.83)0.95Pb(I0.83Br0.17)3	FALSE	FALSE	1.6	FALSE		1	Spin-coating	Liquid	N2	DMF; DMSO	4; 1	TRUE	100	45	FALSE	2PACz		Spin-coating	Cu	100	Evaporation	FALSE	FALSE	FALSE	TRUE	1	FALSE	100	1.17	22.25	0.75	19.9	1.17	22.25	0.75	19.9					buffer
47	12	0	Al-Ashouri et al.	2019/10/2	Energy & Environmental Science	SLG | ITO | 2PACz | Perovskite | C60 | BCP | Cu	0.1	0	pin	FALSE	FALSE	FALSE	0	SLG | ITO	C60 | BCP	Evaporation | Evaporation	FALSE	FALSE	FALSE	FALSE	TRUE	FALSE	3	TRUE	FALSE	Cs0.05(MA0.17FA0.83)0.95Pb(I0.83Br0.17)3	FALSE	FALSE	1.6	FALSE		1	Spin-coating	Liquid	N2	DMF; DMSO	4; 1	TRUE	100	45	FALSE	2PACz		Spin-coating	Cu	100	Evaporation	FALSE	FALSE	FALSE	TRUE	1	TRUE	100	1.158	25.01	0.7	20.28	1.157	21.65	0.81	20.29					buffer
48	12	0	Al-Ashouri et al.	2019/10/2	Energy & Environmental Science	SLG | ITO | MeO-2PACz | Perovskite | C60 | BCP | Cu	0.16	0	pin	FALSE	FALSE	FALSE	0	SLG | ITO	C60 | BCP	Evaporation | Evaporation	FALSE	FALSE	FALSE	FALSE	TRUE	FALSE	3	TRUE	FALSE	Cs0.05(MA0.17FA0.83)0.95Pb(I0.83Br0.17)3	FALSE	FALSE	1.6	FALSE		1	Co-evaporation	Gas	Vacuum	none	1	FALSE	Unknown	Unknown	FALSE	MeO-2PACz		Spin-coating	Cu	100	Evaporation	FALSE	FALSE	FALSE	TRUE	1	FALSE	100	1.145	22.6	0.768	19.8	1.145	22.6	0.768	19.8					buffer
49	12	0	Al-Ashouri et al.	2019/10/2	Energy & Environmental Science	SLG | ITO | MeO-2PACz | Perovskite | C60 | BCP | Cu	0.16	0	pin	FALSE	FALSE	FALSE	0	SLG | ITO	C60 | BCP	Evaporation | Evaporation	FALSE	FALSE	FALSE	FALSE	TRUE	FALSE	3	TRUE	FALSE	Cs0.05(MA0.17FA0.83)0.95Pb(I0.83Br0.17)3	FALSE	FALSE	1.6	FALSE		1	Spin-coating	Liquid	N2	DMF; DMSO	4; 1	TRUE	100	45	FALSE	MeO-2PACz		Spin-coating	Cu	100	Evaporation	FALSE	FALSE	FALSE	TRUE	1	FALSE	100	1.12	23.5	0.806	21.2	1.12	23.5	0.806	21.2					buffer
50	13	-1	Magomedov et al.	2018/11/21	Advanced Energy Materials	SLG | ITO | PTAA | Perovskite | C60 | BCP | Cu	0.16	0	pin	FALSE	FALSE	FALSE	0	SLG | ITO	C60 | BCP	Evaporation | Evaporation	FALSE	FALSE	FALSE	FALSE	TRUE	FALSE	3	TRUE	FALSE	Cs0.05(MA0.17FA0.83)0.95Pb(I0.83Br0.17)3	FALSE	FALSE	1.6	FALSE		1	Spin-coating	Liquid	N2	DMF; DMSO	4; 1	TRUE	100	60	FALSE	PTAA		Spin-coating	Cu	90	Evaporation	FALSE	FALSE	FALSE	TRUE	41	FALSE	100	1.09	20.87	0.778	17.69	1.09	20.87	0.778	17.69					buffer
51	13	0	Magomedov et al.	2018/11/21	Advanced Energy Materials	SLG | ITO | V1036:C4 | Perovskite | C60 | BCP | Cu	0.16	0	pin	FALSE	FALSE	FALSE	0	SLG | ITO	C60 | BCP	Evaporation | Evaporation	FALSE	FALSE	FALSE	FALSE	TRUE	FALSE	3	TRUE	FALSE	Cs0.05(MA0.17FA0.83)0.95Pb(I0.83Br0.17)3	FALSE	FALSE	1.6	FALSE		1	Spin-coating	Liquid	N2	DMF; DMSO	4; 1	TRUE	100	60	FALSE	V1036:C4		CBD	Cu	90	Evaporation	FALSE	FALSE	FALSE	TRUE	9	FALSE	100	0.95	21.08	0.658	13.05	0.95	21.08	0.658	13.05					buffer
52	13	0	Magomedov et al.	2018/11/21	Advanced Energy Materials	SLG | ITO | V1036:C4 | Perovskite | C60 | BCP | Cu	0.16	0	pin	FALSE	FALSE	FALSE	0	SLG | ITO	C60 | BCP	Evaporation | Evaporation	FALSE	FALSE	FALSE	FALSE	TRUE	FALSE	3	TRUE	FALSE	Cs0.05(MA0.17FA0.83)0.95Pb(I0.83Br0.17)3	FALSE	FALSE	1.6	FALSE		1	Spin-coating	Liquid	N2	DMF; DMSO	4; 1	TRUE	100	60	FALSE	V1036:C4		CBD	Cu	90	Evaporation	FALSE	FALSE	FALSE	TRUE	9	FALSE	100	1.05	21.19	0.709	15.78	1.05	21.19	0.709	15.78					buffer
53	13	0	Magomedov et al.	2018/11/21	Advanced Energy Materials	SLG | ITO | V1036:C4 | Perovskite | C60 | BCP | Cu	0.16	0	pin	FALSE	FALSE	FALSE	0	SLG | ITO	C60 | BCP	Evaporation | Evaporation	FALSE	FALSE	FALSE	FALSE	TRUE	FALSE	3	TRUE	FALSE	Cs0.05(MA0.17FA0.83)0.95Pb(I0.83Br0.17)3	FALSE	FALSE	1.6	FALSE		1	Spin-coating	Liquid	N2	DMF; DMSO	4; 1	TRUE	100	60	FALSE	V1036:C4		CBD	Cu	90	Evaporation	FALSE	FALSE	FALSE	TRUE	9	FALSE	100	1.02	21.27	0.712	15.43	1.02	21.27	0.712	15.43					buffer
56	13	0	Magomedov et al.	2018/11/21	Advanced Energy Materials	SLG | ITO | V1036:C4 | Perovskite | C60 | BCP | Cu	0.16	0	pin	FALSE	FALSE	FALSE	0	SLG | ITO	C60 | BCP	Evaporation | Evaporation	FALSE	FALSE	FALSE	FALSE	TRUE	FALSE	3	TRUE	FALSE	Cs0.05(MA0.17FA0.83)0.95Pb(I0.83Br0.17)3	FALSE	FALSE	1.6	FALSE		1	Spin-coating	Liquid	N2	DMF; DMSO	4; 1	TRUE	100	60	FALSE	V1036:C4		CBD	Cu	90	Evaporation	FALSE	FALSE	FALSE	TRUE	68	FALSE	100	1	21.01	0.783	16.46	1	21.01	0.783	16.46					buffer
58	13	0	Magomedov et al.	2018/11/21	Advanced Energy Materials	SLG | ITO | V1036:C2 | Perovskite | C60 | BCP | Cu	0.16	0	pin	FALSE	FALSE	FALSE	0	SLG | ITO	C60 | BCP	Evaporation | Evaporation	FALSE	FALSE	FALSE	FALSE	TRUE	FALSE	3	TRUE	FALSE	Cs0.05(MA0.17FA0.83)0.95Pb(I0.83Br0.17)3	FALSE	FALSE	1.6	FALSE		1	Spin-coating	Liquid	N2	DMF; DMSO	4; 1	TRUE	100	60	FALSE	V1036:C2		CBD	Cu	90	Evaporation	FALSE	FALSE	FALSE	TRUE	1	FALSE	100	1.03	20.8	0.765	16.38	1.03	20.8	0.765	16.38					buffer
59	13	-1	Magomedov et al.	2018/11/21	Advanced Energy Materials	SLG | ITO | PTAA | Perovskite | C60 | BCP | Cu	0.16	0	pin	FALSE	FALSE	FALSE	0	SLG | ITO	C60 | BCP	Evaporation | Evaporation	FALSE	FALSE	FALSE	FALSE	TRUE	FALSE	3	TRUE	FALSE	Cs0.05(MA0.17FA0.83)0.95Pb(I0.83Br0.17)3	FALSE	FALSE	1.6	FALSE		1	Spin-coating	Liquid	N2	DMF; DMSO	4; 1	TRUE	100	60	FALSE	PTAA		Spin-coating	Cu	90	Evaporation	FALSE	FALSE	FALSE	TRUE	1	FALSE	100	1.09	21.65	0.778	18.37	1.09	21.65	0.764	18.03					buffer
60	13	0	Magomedov et al.	2018/11/21	Advanced Energy Materials	SLG | ITO | V1036:C4 | Perovskite | C60 | BCP | Cu	0.16	0	pin	FALSE	FALSE	FALSE	0	SLG | ITO	C60 | BCP	Evaporation | Evaporation	FALSE	FALSE	FALSE	FALSE	TRUE	FALSE	3	TRUE	FALSE	Cs0.05(MA0.17FA0.83)0.95Pb(I0.83Br0.17)3	FALSE	FALSE	1.6	FALSE		1	Spin-coating	Liquid	N2	DMF; DMSO	4; 1	TRUE	100	60	FALSE	V1036:C4		CBD	Cu	90	Evaporation	FALSE	FALSE	FALSE	TRUE	1	FALSE	100	1.08	21.01	0.784	17.79	1.08	21.01	0.74	16.8					buffer
61	14	0	Murdey et al.	2022/7/7	Solar Energy Materials and Solar Cells	SLG | ITO | MeO-2PACz | Perovskite | C60 | BCP | Ag	0.1	0	pin	FALSE	FALSE	FALSE	0	SLG | ITO	C60 | BCP	Evaporation | Evaporation	FALSE	FALSE	FALSE	FALSE	TRUE	FALSE	3	TRUE	FALSE	Cs0.05FA0.80MA0.15PbI2.75Br0.25	FALSE	FALSE		FALSE		1	Spin-coating	Liquid	N2	DMF; DMSO	3; 1	TRUE	150	10	FALSE	MeO-2PACz		Spin-coating	Ag	100	Evaporation	FALSE	FALSE	FALSE	TRUE	1	FALSE	100	1.04	23.16	0.76	18.5	1.06	23.14	0.74	18.2					buffer
62	14	0	Murdey et al.	2022/7/7	Solar Energy Materials and Solar Cells	SLG | ITO | MeO-2PACz | Perovskite | C60 | BCP | Ag	0.1	0	pin	FALSE	FALSE	FALSE	0	SLG | ITO	C60 | BCP	Evaporation | Evaporation	FALSE	FALSE	FALSE	FALSE	TRUE	FALSE	3	TRUE	FALSE	Cs0.05FA0.80MA0.15PbI2.75Br0.25	FALSE	FALSE		FALSE		1	Spin-coating	Liquid	N2	DMF; DMSO	3; 1	TRUE	150	10	FALSE	MeO-2PACz		Spin-coating	Ag	100	Evaporation	FALSE	FALSE	FALSE	TRUE	1	FALSE	100	1.08	22.13	0.79	19	1.08	22.19	0.79	19					buffer
64	14	0	Murdey et al.	2022/7/7	Solar Energy Materials and Solar Cells	SLG | ITO | MeO-2PACz | Perovskite | C60 | BCP | Ag	0.1	0	pin	FALSE	FALSE	FALSE	0	SLG | ITO	C60 | BCP	Evaporation | Evaporation	FALSE	FALSE	FALSE	FALSE	TRUE	FALSE	3	TRUE	FALSE	Cs0.05FA0.80MA0.15PbI2Br	FALSE	FALSE		FALSE		1	Spin-coating	Liquid	N2	DMF; DMSO	3; 1	TRUE	150	10	FALSE	MeO-2PACz		Spin-coating	Ag	100	Evaporation	FALSE	FALSE	FALSE	TRUE	1	FALSE	100	1.17	18.3	0.75	16.1	1.17	18.34	0.76	16.2					buffer
65	15	0	Ahmed Farag et al.	2023/1/4	Advanced Energy Materials	SLG | ITO | 2PACz | perovskite | LiF | C60 | BCP | Ag	0.105		pin	FALSE	FALSE	FALSE	0	SLG | ITO	LiF | C60 | BCP	Evaporation | Evaporation | Evaporation	FALSE	FALSE	FALSE	FALSE	TRUE	FALSE	3	TRUE	FALSE	Cs0.17FA0.83PbI2.75Br0.25	FALSE	FALSE	1.68	FALSE		1	Spin-coating	Liquid	Unknown	DMF; DMSO	4; 1	TRUE	100	55	FALSE	2PACz	Undoped	Evaporation	Ag	100	Evaporation	FALSE	FALSE	FALSE	TRUE	26	FALSE	100	1.205	20	0.785	18.9	1.205	20	0.785	18.9					buffer
67	17	0	Xiang Deng et al.	2022/5/12	Angewandte Chemie	SLG | ITO | DC-PA; IAHA | perovskite | C60 | BCP |Ag	0.105		pin	FALSE	FALSE	FALSE	0	SLG | ITO	C60 | BCP	Evaporation | Evaporation	FALSE	FALSE	FALSE	FALSE	TRUE	FALSE	3	TRUE	FALSE	Cs0.05MA0.15FA0.80PbI3	FALSE	FALSE		FALSE		1	Spin-coating	Liquid	N2	DMF; DMSO	4; 1	TRUE	100	35	FALSE	DC-PA; IAHA	Undoped	Spin-coating	Ag	100	Evaporation	FALSE	TRUE	FALSE	TRUE		FALSE	100	1.16	24.66	0.8245	23.59	1.16	24.66	0.8245	23.59					buffer
68	18	0	Ak??n Kara et al.	2018/8/8	ACS Applied Materials	SLG | ITO | 1F-SAM | PEDOT:PSS | Perovskite | PCBM-60 | Ag	0.1		pin	FALSE	FALSE	FALSE	0	SLG | ITO	PCBM-60	Spin-coating	FALSE	FALSE	FALSE	FALSE	TRUE	FALSE	3	TRUE	FALSE	MAPbI3	FALSE	FALSE	1.55	FALSE		1	Spin-coating	Liquid	Air	GBL	1	FALSE	80	5	FALSE	PEDOT:PSS	Undoped	Spin-coating	Ag	100	Evaporation	FALSE	FALSE	FALSE	TRUE	10	FALSE	100	0.99	20.47	0.7	14.04	0.99	20.47	0.7	14.04					buffer
69	18	0	Ak??n Kara et al.	2018/8/8	ACS Applied Materials	SLG | ITO | 2F-SAM | PEDOT:PSS | Perovskite | PCBM-60 | Ag	0.1		pin	FALSE	FALSE	FALSE	0	SLG | ITO	PCBM-60	Spin-coating	FALSE	FALSE	FALSE	FALSE	TRUE	FALSE	3	TRUE	FALSE	MAPbI3	FALSE	FALSE	1.55	FALSE		1	Spin-coating	Liquid	Air	GBL	1	FALSE	80	5	FALSE	PEDOT:PSS	Undoped	Spin-coating	Ag	100	Evaporation	FALSE	FALSE	FALSE	TRUE	10	FALSE	100	0.98	22.2	0.72	15.66	0.98	22.2	0.72	15.66					buffer
71	19	0	Hou et al.	2017/1/2	Advanced Materials Interfaces	SLG | ITO | C60-C6-PA; I-Ph-PA | Perovskite | Spiro-MeOTAD | Ag	0.104		nip	FALSE	FALSE	FALSE	0	SLG | ITO	C60-C6-PA; I-Ph-PA	CBD	FALSE	FALSE	FALSE	FALSE	TRUE	FALSE	3	TRUE	FALSE	MAPbI3	FALSE	FALSE	1.56	FALSE		1	Spin-coating	Liquid	Unknown	DMF; DMSO	2; 1	FALSE	100	10	FALSE	Spiro-MeOTAD	Li-TFSI; TBP	Spin-coating	Ag	100	Evaporation	FALSE	FALSE	FALSE	TRUE	1	FALSE	100	1.05	21.2	0.69	15.4	1.05	21.2	0.66	14.7					buffer
72	20	0	Emre Arkan et al.	2021/3/1	Materials Science in Semiconductor Processing	SLG | ITO | EA-54 | Perovskite | PCBM-60 | Ca | Ag	0.07		pin	FALSE	FALSE	FALSE	0	SLG | ITO	PCBM-60	Spin-coating	FALSE	FALSE	FALSE	FALSE	TRUE	FALSE	3	TRUE	FALSE	MAPbI3	FALSE	FALSE	1.5	FALSE		2	Spin-coating	Liquid	N2	DMF; DMSO >> IPA	92; 8  >> 1	FALSE	100	10	FALSE	EA-54	Undoped	CBD	Ca | Ag	20 | 100	Evaporation | Evaporation	FALSE	FALSE	FALSE	TRUE	1	FALSE	100	0.982	17.95	0.6364	11.22	0.973	19.3	0.5737	10.77					buffer
73	20	0	Emre Arkan et al.	2021/3/1	Materials Science in Semiconductor Processing	SLG | ITO | EA-58 | Perovskite | PCBM-60 | Ca | Ag	0.07		pin	FALSE	FALSE	FALSE	0	SLG | ITO	PCBM-60	Spin-coating	FALSE	FALSE	FALSE	FALSE	TRUE	FALSE	3	TRUE	FALSE	MAPbI3	FALSE	FALSE	1.5	FALSE		2	Spin-coating	Liquid	N2	DMF; DMSO >> IPA	92; 8  >> 1	FALSE	100	10	FALSE	EA-58	Undoped	CBD	Ca | Ag	20 | 100	Evaporation | Evaporation	FALSE	FALSE	FALSE	TRUE	1	FALSE	100	0.967	18.56	0.7637	13.71	0.953	18.62	0.7512	13.33					buffer
74	20	0	Emre Arkan et al.	2021/3/1	Materials Science in Semiconductor Processing	SLG | ITO | EA-63 | Perovskite | PCBM-60 | Ca | Ag	0.07		pin	FALSE	FALSE	FALSE	0	SLG | ITO	PCBM-60	Spin-coating	FALSE	FALSE	FALSE	FALSE	TRUE	FALSE	3	TRUE	FALSE	MAPbI3	FALSE	FALSE	1.5	FALSE		2	Spin-coating	Liquid	N2	DMF; DMSO >> IPA	92; 8  >> 1	FALSE	100	10	FALSE	EA-63	Undoped	CBD	Ca | Ag	20 | 100	Evaporation | Evaporation	FALSE	FALSE	FALSE	TRUE	1	FALSE	100	1.021	18.13	0.6071	11.24	1.013	19.02	0.5558	10.71					buffer
75	22	0	Jinyoung Han et al.	2019/12/21	Journal of Materials Chemistry A	SLG | ITO | ZnO | MBA | Perovskite | Spiro-MeOTAD | Au	0.06		nip	FALSE	FALSE	FALSE	0	SLG | ITO	ZnO	Spin-coating	FALSE	FALSE	FALSE	FALSE	TRUE	FALSE	3	TRUE	FALSE	MAPbI3	FALSE	FALSE	1.5	FALSE		1	Spin-coating	Liquid	Unknown	DMSO; GBL	1; 1	TRUE	100	60	FALSE	Spiro-MeOTAD	Li-TFSI; TBP	Spin-coating	Au	100	Evaporation	FALSE	FALSE	FALSE	TRUE		FALSE	100	1.205	20	0.72	17.5	1.12	22.13	0.72	17.5					buffer
76	22	0	Jinyoung Han et al.	2019/12/21	Journal of Materials Chemistry A	SLG | ITO | ZnO | DMBA | Perovskite | Spiro-MeOTAD | Au	0.06		nip	FALSE	FALSE	FALSE	0	SLG | ITO	ZnO	Spin-coating	FALSE	FALSE	FALSE	FALSE	TRUE	FALSE	3	TRUE	FALSE	MAPbI3	FALSE	FALSE	1.5	FALSE		1	Spin-coating	Liquid	Unknown	DMSO; GBL	1; 1	TRUE	100	60	FALSE	Spiro-MeOTAD	Li-TFSI; TBP	Spin-coating	Au	100	Evaporation	FALSE	FALSE	FALSE	TRUE	18	FALSE	100	1	20.35	0.5764	11.71	1	20.35	0.5764	11.71					buffer
77	22	0	Jinyoung Han et al.	2019/12/21	Journal of Materials Chemistry A	SLG | ITO | ZnO | TMBA | Perovskite | Spiro-MeOTAD | Au	0.06		nip	FALSE	FALSE	FALSE	0	SLG | ITO	ZnO	Spin-coating	FALSE	FALSE	FALSE	FALSE	TRUE	FALSE	3	TRUE	FALSE	MAPbI3	FALSE	FALSE	1.5	FALSE		1	Spin-coating	Liquid	Unknown	DMSO; GBL	1; 1	TRUE	100	60	FALSE	Spiro-MeOTAD	Li-TFSI; TBP	Spin-coating	Au	100	Evaporation	FALSE	FALSE	FALSE	TRUE	18	FALSE	100	1	20.35	0.5764	11.71	1	20.35	0.5764	11.71					buffer
81	24	0	Abrusci et al.	2013/6/17	Nano Letters	SLG | FTO | TiO2-c | TiO2-mp | C60-SAM | Perovskite | Spiro-MeOTAD | Ag	0.09		nip	FALSE	FALSE	FALSE	0	SLG | FTO	TiO2-c | TiO2-mp	Spin-coating	FALSE	FALSE	FALSE	FALSE	TRUE	FALSE	3	TRUE	FALSE	CH3NH3PbI3-xClx	FALSE	FALSE	1.6	FALSE		1	Spin-coating	Liquid	Air	DMF	1	FALSE	100	45	FALSE	Spiro-MeOTAD	Li-TFSI; TBP	Spin-coating	Ag	150	Evaporation	FALSE	FALSE	FALSE	TRUE	1	FALSE	100	0.84	19.6	0.72	11.7	0.84	19.6	0.72	11.7					buffer
82	27	0	C?? isem K??rb??y??k et al.	2017/6/17	Applied Surface Science	SLG | FTO | c-TiO2 | 1-OMe | Perovskite | P3HT | MoO3 | Ag		0	nip	FALSE	FALSE	FALSE	0	SLG | FTO	c-TiO2 | 1-OMe	Spin-coating | CBD	FALSE	FALSE	FALSE	FALSE	TRUE	FALSE	3	TRUE	FALSE	MAPbI3	FALSE	FALSE		FALSE		1	Spin-coating	Liquid	N2	GBL	1	TRUE	85	15	FALSE	P3HT | MoO3	Undoped	Spin-coating >> Evaporation	Ag	100	Evaporation	FALSE	FALSE	FALSE	TRUE	1	FALSE	100	0.948	21.761	0.549	11.34	0.889	22.865	0.462	9.39					buffer
83	27	0	C?? isem K??rb??y??k et al.	2017/6/17	Applied Surface Science	SLG | FTO | c-TiO2 | 2-OMe | Perovskite | P3HT | MoO3 | Ag		0	nip	FALSE	FALSE	FALSE	0	SLG | FTO	c-TiO2 | 2-OMe	Spin-coating | CBD	FALSE	FALSE	FALSE	FALSE	TRUE	FALSE	3	TRUE	FALSE	MAPbI3	FALSE	FALSE		FALSE		1	Spin-coating	Liquid	N2	GBL	1	TRUE	85	15	FALSE	P3HT | MoO3	Undoped	Spin-coating >> Evaporation	Ag	100	Evaporation	FALSE	FALSE	FALSE	TRUE	1	FALSE	100	0.957	19.183	0.591	10.85	0.854	19.57	0.506	8.47					buffer
84	27	0	C?? isem K??rb??y??k et al.	2017/6/17	Applied Surface Science	SLG | FTO | c-TiO2 | 3-OMe | Perovskite | P3HT | MoO3 | Ag		0	nip	FALSE	FALSE	FALSE	0	SLG | FTO	c-TiO2 | 3-OMe	Spin-coating | CBD	FALSE	FALSE	FALSE	FALSE	TRUE	FALSE	3	TRUE	FALSE	MAPbI3	FALSE	FALSE		FALSE		1	Spin-coating	Liquid	N2	GBL	1	TRUE	85	15	FALSE	P3HT | MoO3	Undoped	Spin-coating >> Evaporation	Ag	100	Evaporation	FALSE	FALSE	FALSE	TRUE	1	FALSE	100	0.939	19.077	0.582	10.43	0.792	19.153	0.463	7.01					buffer
87	29	0	Seid Yimer Abate et al.	2019/12/8	Organic Electronics	SLG | FTO | c-TiO2 | mp-TiO2 | IMPA | Perovskite | Spiro-MeOTAD | Ag		0	nip	FALSE	FALSE	FALSE	0	SLG | FTO	c-TiO2 | mp-TiO2 | IMPA	Spin-coating | Spin-coating | CBD	FALSE	FALSE	FALSE	FALSE	TRUE	FALSE	3	TRUE	FALSE	MAPbI3	FALSE	FALSE		FALSE		1	Spin-coating	Liquid	N2	DMF;DMSO	630;72	TRUE	70 >> 100	1 >> 5	FALSE	Spiro-OMeTAD	Li-TFSI	Spin-coating	Ag	80	Evaporation	FALSE	FALSE	FALSE	TRUE	1	FALSE	100	0.96	23.59	0.6713	15.21	0.95	23.15	0.6798	14.95					buffer
88	29	0	Seid Yimer Abate et al.	2019/12/8	Organic Electronics	SLG | FTO | c-TiO2 | mp-TiO2 | IBPA | Perovskite | Spiro-MeOTAD | Ag		0	nip	FALSE	FALSE	FALSE	0	SLG | FTO	c-TiO2 | mp-TiO2 | IBPA	Spin-coating | Spin-coating | CBD	FALSE	FALSE	FALSE	FALSE	TRUE	FALSE	3	TRUE	FALSE	MAPbI3	FALSE	FALSE		FALSE		1	Spin-coating	Liquid	N2	DMF;DMSO	630;72	TRUE	70 >> 100	1 >> 5	FALSE	Spiro-OMeTAD	Li-TFSI	Spin-coating	Ag	80	Evaporation	FALSE	FALSE	FALSE	TRUE	1	FALSE	100	0.94	21.75	0.6762	13.83	0.94	21.5	0.6743	13.63					buffer
90	29	0	Seid Yimer Abate et al.	2019/12/8	Organic Electronics	SLG | FTO | c-TiO2 | mp-TiO2 | BPA | Perovskite | Spiro-MeOTAD | Ag		0	nip	FALSE	FALSE	FALSE	0	SLG | FTO	c-TiO2 | mp-TiO2 | BPA	Spin-coating | Spin-coating | CBD	FALSE	FALSE	FALSE	FALSE	TRUE	FALSE	3	TRUE	FALSE	MAPbI3	FALSE	FALSE		FALSE		1	Spin-coating	Liquid	N2	DMF;DMSO	630;72	TRUE	70 >> 100	1 >> 5	FALSE	Spiro-OMeTAD	Li-TFSI	Spin-coating	Ag	80	Evaporation	FALSE	FALSE	FALSE	TRUE	1	FALSE	100	0.9	20.55	0.63	11.65	0.9	20.49	0.5219	9.63					buffer
91	29	0	Seid Yimer Abate et al.	2019/12/8	Organic Electronics	SLG | FTO | c-TiO2 | mp-TiO2 | APPA | Perovskite | Spiro-MeOTAD | Ag		0	nip	FALSE	FALSE	FALSE	0	SLG | FTO	c-TiO2 | mp-TiO2 | APPA	Spin-coating | Spin-coating | CBD	FALSE	FALSE	FALSE	FALSE	TRUE	FALSE	3	TRUE	FALSE	MAPbI3	FALSE	FALSE		FALSE		1	Spin-coating	Liquid	N2	DMF;DMSO	630;72	TRUE	70 >> 100	1 >> 5	FALSE	Spiro-OMeTAD	Li-TFSI	Spin-coating	Ag	80	Evaporation	FALSE	FALSE	FALSE	TRUE	1	FALSE	100	0.94	22.93	0.6427	13.85	0.95	22.36	0.6378	13.55					buffer
92	29	0	Seid Yimer Abate et al.	2019/12/8	Organic Electronics	SLG | FTO | c-TiO2 | mp-TiO2 | TFBPA | Perovskite | Spiro-MeOTAD | Ag		0	nip	FALSE	FALSE	FALSE	0	SLG | FTO	c-TiO2 | mp-TiO2 | TFBPA	Spin-coating | Spin-coating | CBD	FALSE	FALSE	FALSE	FALSE	TRUE	FALSE	3	TRUE	FALSE	MAPbI3	FALSE	FALSE		FALSE		1	Spin-coating	Liquid	N2	DMF;DMSO	630;72	TRUE	70 >> 100	1 >> 5	FALSE	Spiro-OMeTAD	Li-TFSI	Spin-coating	Ag	80	Evaporation	FALSE	FALSE	FALSE	TRUE	1	FALSE	100	0.98	23.24	0.7067	16.09	0.98	23.47	0.6939	15.96					buffer
93	30	0	Tao Zhu et al.	2019/12/9	ACS Applied Materials	SLG | FTO | c-TiO2 | mp-TiO2 | CBA | Perovskite | Spiro-MeOTAD | Au		0	nip	FALSE	FALSE	FALSE	0	SLG | FTO	c-TiO2 | mp-TiO2 | CBA	Spin-coating | Spin-coating | Spin-coating	FALSE	FALSE	FALSE	FALSE	TRUE	FALSE	3	TRUE	FALSE	Cs0.08FA0.80MA0.12Pb(I0.88Br0.12)3	FALSE	FALSE		FALSE		1	Spin-coating	Liquid	Air	DMF;DMSO	39;11	TRUE	105	60	FALSE	Spiro-OMeTAD	Undoped	Spin-coating	Au	80	Evaporation	FALSE	FALSE	FALSE	TRUE	1	FALSE	100	1.101	24.25	0.7981	21.35	1.086	24.26	0.7059	18.6					buffer
94	30	0	Tao Zhu et al.	2019/12/9	ACS Applied Materials	SLG | FTO | c-TiO2 | mp-TiO2 | MBA | Perovskite | Spiro-MeOTAD | Au		0	nip	FALSE	FALSE	FALSE	0	SLG | FTO	c-TiO2 | mp-TiO2 | MBA	Spin-coating | Spin-coating | Spin-coating	FALSE	FALSE	FALSE	FALSE	TRUE	FALSE	3	TRUE	FALSE	Cs0.08FA0.80MA0.12Pb(I0.88Br0.12)3	FALSE	FALSE		FALSE		1	Spin-coating	Liquid	Air	DMF;DMSO	39;11	TRUE	105	60	FALSE	Spiro-OMeTAD	Undoped	Spin-coating	Au	80	Evaporation	FALSE	FALSE	FALSE	TRUE	1	FALSE	100	1.094	23.87	0.7929	20.73	1.068	23.85	0.657	16.73					buffer
