Repository: SNK1428/SAMs_Simulator

**Not yet finished**

# 项目说明

## 项目结构

```
Project_root
  |-Data_Generator                  // 编码软件 预测数据生成软件
  |   |-config.txt                  // 配置文件(可通过执行执行文件时指定位置)
  |-Fitting_model                   // 存储的网格+交叉验证搜索的模型
  |-Raw_Mole_Encode_Generator       // 将分子结构（SMILES，CML，MOL）文件转为分子编码
  |-Data                            // 原始数据存储位置
  |-README.md                       // 本文件
```

## 操作系统及配置

Linux(Recommend: Debian12), 16G RAM + 256G swap, CUDA11.8

## 语言版本与主要包依赖

### C++17

CMake 3.25
Clang 14.0.6
GCC 11.3

File: Data/input/selectTxt_unix_original_0.02.txt (part 1 of 11)
Ref_lead_author	Ref_publication_date	Ref_journal	Cell_stack_sequence	Cell_area_measured	Cell_number_of_cells_per_substrate	Cell_architecture	Cell_flexible	Cell_semitransparent	Module	Module_number_of_cells_in_module	Substrate_stack_sequence	ETL_stack_sequence	ETL_deposition_procedure	Perovskite_single_crystal	Perovskite_dimension_0D	Perovskite_dimension_2D	Perovskite_dimension_2D3D_mixture	Perovskite_dimension_3D	Perovskite_dimension_3D_with_2D_capping_layer	Perovskite_dimension_list_of_layers	Perovskite_composition_perovskite_ABC3_structure	Perovskite_composition_perovskite_inspired_structure	Perovskite_composition_long_form	Perovskite_composition_inorganic	Perovskite_composition_leadfree	Perovskite_band_gap	Perovskite_band_gap_graded	Perovskite_band_gap_estimation_basis	Perovskite_deposition_number_of_deposition_steps	Perovskite_deposition_procedure	Perovskite_deposition_aggregation_state_of_reactants	Perovskite_deposition_synthesis_atmosphere	Perovskite_deposition_solvents	Perovskite_deposition_solvents_mixing_ratios	Perovskite_deposition_quenching_induced_crystallisation	Perovskite_deposition_thermal_annealing_temperature	Perovskite_deposition_thermal_annealing_time	Perovskite_deposition_solvent_annealing	HTL_stack_sequence	HTL_additives_compounds	HTL_deposition_procedure	Backcontact_stack_sequence	Backcontact_thickness_list	Backcontact_deposition_procedure	Add_lay_front	Add_lay_back	Encapsulation	JV_measured	JV_average_over_n_number_of_cells	JV_certified_values	JV_light_intensity	JV_reverse_scan_Voc	JV_reverse_scan_Jsc	JV_reverse_scan_FF	JV_reverse_scan_PCE	JV_default_Voc	JV_default_Jsc	JV_default_FF	JV_default_PCE	JV_default_Voc_scan_direction	JV_default_Jsc_scan_direction	JV_default_FF_scan_direction	JV_default_PCE_scan_direction	buffer
Sabba et al.	2015/1/6	The Journal of Physical Chemistry C	SLG | FTO | TiO2-c | TiO2-mp | Perovskite | Spiro-MeOTAD | Au	0.2	0	nip	FALSE	FALSE	FALSE	0	SLG | FTO	TiO2-c | TiO2-mp	Spray-pyrolys | Spin-coating	FALSE	FALSE	FALSE	FALSE	TRUE	FALSE	3	TRUE	FALSE	CsSnI3	TRUE	TRUE	1.27	FALSE		1	Spin-coating	Liquid	N2	DMSO	1	FALSE	100	10	FALSE	Spiro-MeOTAD	Li(CF3SO2)2N; TBP	Spin-coating	Au	90	Evaporation	FALSE	FALSE	FALSE	TRUE	1	FALSE	100	0.002	0.22	0.57	0	0.002	0.22	0.57	0	Reversed	Reversed	Reversed	Reversed	buffer
Sabba et al.	2015/1/6	The Journal of Physical Chemistry C	SLG | FTO | TiO2-c | TiO2-mp | Perovskite | Spiro-MeOTAD | Au	0.2	0	nip	FALSE	FALSE	FALSE	0	SLG | FTO	TiO2-c | TiO2-mp	Spray-pyrolys | Spin-coating	FALSE	FALSE	FALSE	FALSE	TRUE	FALSE	3	TRUE	FALSE	CsSnBr0.3I2.7	TRUE	TRUE		FALSE		1	Spin-coating	Liquid	N2	DMSO	1	FALSE	100	10	FALSE	Spiro-MeOTAD	Li(CF3SO2)2N; TBP	Spin-coating	Au	90	Evaporation	FALSE	FALSE	FALSE	TRUE	1	FALSE	100	0.12	0.49	0.25	0	0.12	0.49	0.25	0	Reversed	Reversed	Reversed	Reversed	buffer
Sabba et al.	2015/1/6	The Journal of Physical Chemistry C	SLG | FTO | TiO2-c | TiO2-mp | Perovskite | Spiro-MeOTAD | Au	0.2	0	nip	FALSE	FALSE	FALSE	0	SLG | FTO	TiO2-c | TiO2-mp	Spray-pyrolys | Spin-coating	FALSE	FALSE	FALSE	FALSE	TRUE	FALSE	3	TRUE	FALSE	CsSnBr1.5I1.5	TRUE	TRUE		FALSE		1	Spin-coating	Liquid	N2	DMSO	1	FALSE	100	10	FALSE	Spiro-MeOTAD	Li(CF3SO2)2N; TBP	Spin-coating	Au	90	Evaporation	FALSE	FALSE	FALSE	TRUE	1	FALSE	100	0.135	3.69	0.26	0.13	0.135	3.69	0.26	0.13	Reversed	Reversed	Reversed	Reversed	buffer
Sabba et al.	2015/1/6	The Journal of Physical Chemistry C	SLG | FTO | TiO2-c | TiO2-mp | Perovskite | Spiro-MeOTAD | Au	0.2	0	nip	FALSE	FALSE	FALSE	0	SLG | FTO	TiO2-c | TiO2-mp	Spray-pyrolys | Spin-coating	FALSE	FALSE	FALSE	FALSE	TRUE	FALSE	3	TRUE	FALSE	CsSnBr2.7I0.3	TRUE	TRUE		FALSE		1	Spin-coating	Liquid	N2	DMSO	1	FALSE	100	10	FALSE	Spiro-MeOTAD	Li(CF3SO2)2N; TBP	Spin-coating	Au	90	Evaporation	FALSE	FALSE	FALSE	TRUE	1	FALSE	100	0.227	1.32	0.41	0.12	0.227	1.32	0.41	0.12	Reversed	Reversed	Reversed	Reversed	buffer
Sabba et al.	2015/1/6	The Journal of Physical Chemistry C	SLG | FTO | TiO2-c | TiO2-mp | Perovskite | Spiro-MeOTAD | Au	0.2	0	nip	FALSE	FALSE	FALSE	0	SLG | FTO	TiO2-c | TiO2-mp	Spray-pyrolys | Spin-coating	FALSE	FALSE	FALSE	FALSE	TRUE	FALSE	3	TRUE	FALSE	CsSnBr3	TRUE	TRUE	1.75	FALSE		1	Spin-coating	Liquid	N2	DMSO	1	FALSE	100	10	FALSE	Spiro-MeOTAD	Li(CF3SO2)2N; TBP	Spin-coating	Au	90	Evaporation	FALSE	FALSE	FALSE	TRUE	1	FALSE	100	0.19	1.57	0.34	0.1	0.19	1.57	0.34	0.1	Reversed	Reversed	Reversed	Reversed	buffer
Sabba et al.	2015/1/6	The Journal of Physical Chemistry C	SLG | FTO | TiO2-c | TiO2-mp | Perovskite | Spiro-MeOTAD | Au	0.2	0	nip	FALSE	FALSE	FALSE	0	SLG | FTO	TiO2-c | TiO2-mp	Spray-pyrolys | Spin-coating	FALSE	FALSE	FALSE	FALSE	TRUE	FALSE	3	TRUE	FALSE	CsSnI3	TRUE	TRUE	1.27	FALSE		1	Spin-coating	Liquid	N2	DMSO	1	FALSE	100	10	FALSE	Spiro-MeOTAD	Li(CF3SO2)2N; TBP	Spin-coating	Au	90	Evaporation	FALSE	FALSE	FALSE	TRUE	1	FALSE	100	0.21	27.67	0.29	1.66	0.21	27.67	0.29	1.66	Reversed	Reversed	Reversed	Reversed	buffer
Sabba et al.	2015/1/6	The Journal of Physical Chemistry C	SLG | FTO | TiO2-c | TiO2-mp | Perovskite | Spiro-MeOTAD | Au	0.2	0	nip	FALSE	FALSE	FALSE	0	SLG | FTO	TiO2-c | TiO2-mp	Spray-pyrolys | Spin-coating	FALSE	FALSE	FALSE	FALSE	TRUE	FALSE	3	TRUE	FALSE	CsSnBrI2	TRUE	TRUE	1.37	FALSE		1	Spin-coating	Liquid	N2	DMSO	1	FALSE	100	10	FALSE	Spiro-MeOTAD	Li(CF3SO2)2N; TBP	Spin-coating	Au	90	Evaporation	FALSE	FALSE	FALSE	TRUE	1	FALSE	100	0.289	15.06	0.38	1.67	0.289	15.06	0.38	1.67	Reversed	Reversed	Reversed	Reversed	buffer
Sabba et al.	2015/1/6	The Journal of Physical Chemistry C	SLG | FTO | TiO2-c | TiO2-mp | Perovskite | Spiro-MeOTAD | Au	0.2	0	nip	FALSE	FALSE	FALSE	0	SLG | FTO	TiO2-c | TiO2-mp	Spray-pyrolys | Spin-coating	FALSE	FALSE	FALSE	FALSE	TRUE	FALSE	3	TRUE	FALSE	CsSnBr2I	TRUE	TRUE	1.65	FALSE		1	Spin-coating	Liquid	N2	DMSO	1	FALSE	100	10	FALSE	Spiro-MeOTAD	Li(CF3SO2)2N; TBP	Spin-coating	Au	90	Evaporation	FALSE	FALSE	FALSE	TRUE	1	FALSE	100	0.311	11.57	0.43	1.56	0.311	11.57	0.43	1.56	Reversed	Reversed	Reversed	Reversed	buffer
Sabba et al.	2015/1/6	The Journal of Physical Chemistry C	SLG | FTO | TiO2-c | TiO2-mp | Perovskite | Spiro-MeOTAD | Au	0.2	0	nip	FALSE	FALSE	FALSE	0	SLG | FTO	TiO2-c | TiO2-mp	Spray-pyrolys | Spin-coating	FALSE	FALSE	FALSE	FALSE	TRUE	FALSE	3	TRUE	FALSE	CsSnBr3	TRUE	TRUE	1.75	FALSE		1	Spin-coating	Liquid	N2	DMSO	1	FALSE	100	10	FALSE	Spiro-MeOTAD	Li(CF3SO2)2N; TBP	Spin-coating	Au	90	Evaporation	FALSE	FALSE	FALSE	TRUE	1	FALSE	100	0.41	3.99	0.58	0.95	0.41	3.99	0.58	0.95	Reversed	Reversed	Reversed	Reversed	buffer
Wang et al.	2017/6/6	Electrochimica Acta	SLG | FTO | TiO2-c | TiO2-nw | Perovskite | Spiro-MeOTAD | Au	0.1	0	nip	FALSE	FALSE	FALSE	0	SLG | FTO	TiO2-c | TiO2-nw	CBD | Hydrothermal	FALSE	FALSE	FALSE	FALSE	TRUE	FALSE	3	TRUE	FALSE	MAPbI3	FALSE	FALSE	1.6	FALSE	Composition	1	Spin-coating	Liquid	Ar	DMF	1	FALSE	110	60	FALSE	Spiro-MeOTAD	Li-TFSI; TPB	Spin-coating	Au	80	Evaporation	FALSE	FALSE	FALSE	TRUE	10	FALSE	100	0.8	20.4	0.63	10.3	0.8	20.4	0.63	10.3	Reversed	Reversed	Reversed	Reversed	buffer
Wang et al.	2017/6/6	Electrochimica Acta	SLG | FTO | TiO2-c | TiO2-nw | Perovskite | Spiro-MeOTAD | Au	0.1	0	nip	FALSE	FALSE	FALSE	0	SLG | FTO	TiO2-c | TiO2-nw	CBD | Hydrothermal	FALSE	FALSE	FALSE	FALSE	TRUE	FALSE	3	TRUE	FALSE	MAPbI3	FALSE	FALSE	1.6	FALSE	Composition	1	Spin-coating	Liquid	Ar	DMF	1	FALSE	110	60	FALSE	Spiro-MeOTAD	Li-TFSI; TPB	Spin-coating	Au	80	Evaporation	FALSE	FALSE	FALSE	TRUE	10	FALSE	100	0.83	21.3	0.64	11.5	0.83	21.3	0.64	11.5	Reversed	Reversed	Reversed	Reversed	buffer
Wang et al.	2017/6/6	Electrochimica Acta	SLG | FTO | TiO2-c | TiO2-nw | Perovskite | Spiro-MeOTAD | Au	0.1	0	nip	FALSE	FALSE	FALSE	0	SLG | FTO	TiO2-c | TiO2-nw	CBD | Hydrothermal	FALSE	FALSE	FALSE	FALSE	TRUE	FALSE	3	TRUE	FALSE	MAPbI3	FALSE	FALSE	1.6	FALSE	Composition	1	Spin-coating	Liquid	Ar	DMF	1	FALSE	110	60	FALSE	Spiro-MeOTAD	Li-TFSI; TPB	Spin-coating	Au	80	Evaporation	FALSE	FALSE	FALSE	TRUE	10	FALSE	100	0.87	21.7	0.66	12.9	0.87	21.7	0.66	12.9	Reversed	Reversed	Reversed	Reversed	buffer
Cohen et al.	2016/12/12	Advanced Functional Materials	SLG | FTO | TiO2-c | TiO2-np | Perovskite | Au	0.1	0	nip	FALSE	FALSE	FALSE	0	SLG | FTO	TiO2-c | TiO2-np	Spin-coating | Spin-coating	FALSE	FALSE	FALSE	FALSE	TRUE	FALSE	3	TRUE	FALSE	MAPbBr3	FALSE	FALSE	2.2	FALSE		1	Spin-coating	Liquid	Unknown	DMSO; GBL	1; 1	TRUE	100	60	FALSE	none		Unknown	Au	70	Evaporation	FALSE	FALSE	FALSE	TRUE	60	FALSE	100	1.11	8.1	0.58	5.2	1.11	8.1	0.58	5.2	Reversed	Reversed	Reversed	Reversed	buffer
Cohen et al.	2016/12/12	Advanced Functional Materials	SLG | FTO | TiO2-c | TiO2-np | Perovskite | Au	0.1	0	nip	FALSE	FALSE	FALSE	0	SLG | FTO	TiO2-c | TiO2-np	Spin-coating | Spin-coating	FALSE	FALSE	FALSE	FALSE	TRUE	FALSE	3	TRUE	FALSE	MAPbBr3	FALSE	FALSE	2.2	FALSE		1	Spin-coating	Liquid	Unknown	DMSO; GBL	1; 1	TRUE	100	60	FALSE	none		Unknown	Au	70	Evaporation	FALSE	FALSE	FALSE	TRUE	60	FALSE	100	1.14	9.6	0.56	6.2	1.14	9.6	0.56	6.2	Reversed	Reversed	Reversed	Reversed	buffer
Cohen et al.	2016/12/12	Advanced Functional Materials	SLG | FTO | TiO2-c | TiO2-np | Perovskite | Spiro-MeOTAD | Au	0.1	0	nip	FALSE	FALSE	FALSE	0	SLG | FTO	TiO2-c | TiO2-np	Spin-coating | Spin-coating	FALSE	FALSE	FALSE	FALSE	TRUE	FALSE	3	TRUE	FALSE	MAPbBr3	FALSE	FALSE	2.2	FALSE		1	Spin-coating	Liquid	Unknown	DMSO; GBL	1; 1	TRUE	100	60	FALSE	Spiro-MeOTAD	Co-TPTB; Li-TFSI; TBP	Spin-coating	Au	70	Evaporation	FALSE	FALSE	FALSE	TRUE	60	FALSE	100	1.14	9.6	0.56	6.2	1.14	9.6	0.56	6.2	Reversed	Reversed	Reversed	Reversed	buffer
Chen et al.	2016/12/29	Chinese Journal of Polymer Science	SLG | ITO | PEDOT:PSS | Perovskite | PCBM-70 | BCP | Ag	0.06	0	pin	FALSE	FALSE	FALSE	0	SLG | ITO	PCBM-70 | BCP	Spin-coating | Spin-coating	FALSE	FALSE	FALSE	FALSE	TRUE	FALSE	3	TRUE	FALSE	MAPbI3	FALSE	FALSE	1.6	FALSE	Composition	1	Spin-coating	Liquid	Unknown	DMF; DMSO	9; 1	TRUE	70; 100	1.0; 8.0	FALSE	PEDOT:PSS		Spin-coating	Ag	100	Evaporation	FALSE	FALSE	FALSE	TRUE	1	FALSE	100	0.85	18.23	0.81	12.68	0.85	18.23	0.81	12	Reversed	Reversed	Reversed	Stabilised	buffer
Chen et al.	2016/12/29	Chinese Journal of Polymer Science	SLG | ITO | PEDOT:PSS | Perovskite | PCBM-70 | BCP | Ag	0.06	0	pin	FALSE	FALSE	FALSE	0	SLG | ITO	PCBM-70 | BCP	Spin-coating | Spin-coating	FALSE	FALSE	FALSE	FALSE	TRUE	FALSE	3	TRUE	FALSE	MAPbI3	FALSE	FALSE	1.6	FALSE	Composition	1	Spin-coating	Liquid	Unknown	DMF; DMSO	9; 1	TRUE	70; 100	1.0; 8.0	FALSE	PEDOT:PSS		Spin-coating	Ag	100	Evaporation	FALSE	FALSE	FALSE	TRUE	1	FALSE	100	0.83	14.44	0.78	9.49	0.83	14.44	0.78	9	Reversed	Reversed	Reversed	Stabilised	buffer
Chen et al.	2016/12/29	Chinese Journal of Polymer Science	SLG | ITO | PEDOT:PSS | Perovskite | PCBM-70 | BCP | Ag	0.06	0	pin	FALSE	FALSE	FALSE	0	SLG | ITO	PCBM-70 | BCP	Spin-coating | Spin-coating	FALSE	FALSE	FALSE	FALSE	TRUE	FALSE	3	TRUE	FALSE	MAPbI3	FALSE	FALSE	1.6	FALSE	Composition	1	Spin-coating	Liquid	Unknown	DMF; DMSO	9; 1	TRUE	70; 100	1.0; 8.0	FALSE	PEDOT:PSS		Spin-coating	Ag	100	Evaporation	FALSE	FALSE	FALSE	TRUE	50	FALSE	100				12.03				12.03				Reversed	buffer
Chen et al.	2016/12/29	Chinese Journal of Polymer Science	SLG | ITO | PEDOT:PSS | Perovskite | PCBM-70 | BCP | Ag	0.06	0	pin	FALSE	FALSE	FALSE	0	SLG | ITO	PCBM-70 | BCP	Spin-coating | Spin-coating	FALSE	FALSE	FALSE	FALSE	TRUE	FALSE	3	TRUE	FALSE	MAPbI3	FALSE	FALSE	1.6	FALSE	Composition	1	Spin-coating	Liquid	Unknown	DMF; DMSO	9; 1	TRUE	70; 100	1.0; 8.0	FALSE	PEDOT:PSS		Spin-coating	Ag	100	Evaporation	FALSE	FALSE	FALSE	TRUE	50	FALSE	100				8.61				8.61				Reversed	buffer
Guerrero et al.	2014/9/30	Applied Physics Letters	SLG | FTO | TiO2-c | Perovskite | Spiro-MeOTAD | Au	0.08	0	nip	FALSE	FALSE	FALSE	0	SLG | FTO	TiO2-c	Spin-coating	FALSE	FALSE	FALSE	FALSE	TRUE	FALSE	3	TRUE	FALSE	MAPbI3	FALSE	FALSE	1.6	FALSE	Composition	1	Spin-coating	Liquid	Unknown	DMF	1	FALSE	100	Unknown	FALSE	Spiro-MeOTAD	Li-TFSI; TPB	Spin-coating	Au	60	Evaporation	FALSE	FALSE	FALSE	TRUE	1	FALSE	100	0.913	15.77	0.7	10	0.913	15.77	0.7	10	Reversed	Reversed	Reversed	Reversed	buffer
Guerrero et al.	2014/9/30	Applied Physics Letters	SLG | FTO | TiO2-c | Perovskite | Au	0.08	0	nip	FALSE	FALSE	FALSE	0	SLG | FTO	TiO2-c	Spin-coating	FALSE	FALSE	FALSE	FALSE	TRUE	FALSE	3	TRUE	FALSE	MAPbI3	FALSE	FALSE	1.6	FALSE	Composition	1	Spin-coating	Liquid	Unknown	DMF	1	FALSE	100	Unknown	FALSE	none		Unknown	Au	60	Evaporation	FALSE	FALSE	FALSE	TRUE	1	FALSE	100	0.544	2.02	0.54	0.6	0.544	2.02	0.54	0.6	Reversed	Reversed	Reversed	Reversed	buffer
Cai et al.	2017/12/19	Electrochimica Acta	SLG | FTO | TiO2-c | Perovskite | Spiro-MeOTAD | Au	0.04	0	nip	FALSE	FALSE	FALSE	0	SLG | FTO	TiO2-c	CBD	FALSE	FALSE	FALSE	FALSE	TRUE	FALSE	3	TRUE	FALSE	MAPbI3	FALSE	FALSE	1.6	FALSE	Composition	1	Spin-coating	Liquid	Unknown	DMSO; GBL		TRUE	100	10	FALSE	Spiro-MeOTAD		Spin-coating	Au	60	Evaporation	FALSE	FALSE	FALSE	TRUE	25	FALSE	100	1.06	19.2	0.654	13.3	1.06	19.2	0.654	13.3	Reversed	Reversed	Reversed	Reversed	buffer
Cai et al.	2017/12/19	Electrochimica Acta	SLG | FTO | TiO2-c | Perovskite | Spiro-MeOTAD | Au	0.04	0	nip	FALSE	FALSE	FALSE	0	SLG | FTO	TiO2-c	CBD	FALSE	FALSE	FALSE	FALSE	TRUE	FALSE	3	TRUE	FALSE	MAPbI3	FALSE	FALSE	1.6	FALSE	Composition	1	Spin-coating	Liquid	Unknown	DMSO; GBL		TRUE	100	10	FALSE	Spiro-MeOTAD		Spin-coating	Au	60	Evaporation	FALSE	FALSE	FALSE	TRUE	25	FALSE	100	1.09	21.2	0.701	16.2	1.09	21.2	0.701	16.2	Reversed	Reversed	Reversed	Reversed	buffer
Cai et al.	2017/12/19	Electrochimica Acta	SLG | FTO | TiO2-c | Perovskite | Spiro-MeOTAD | Au	0.04	0	nip	FALSE	FALSE	FALSE	0	SLG | FTO	TiO2-c	CBD	FALSE	FALSE	FALSE	FALSE	TRUE	FALSE	3	TRUE	FALSE	MAPbI3	FALSE	FALSE	1.6	FALSE	Composition	1	Spin-coating	Liquid	Unknown	DMSO; GBL		TRUE	100	10	FALSE	Spiro-MeOTAD		Spin-coating	Au	60	Evaporation	FALSE	FALSE	FALSE	TRUE	25	FALSE	100	1.1	21.53	0.727	17.2	1.1	21.53	0.727	17.2	Reversed	Reversed	Reversed	Reversed	buffer
Cai et al.	2017/12/19	Electrochimica Acta	SLG | FTO | TiO2-c | Perovskite | Spiro-MeOTAD | Au	0.04	0	nip	FALSE	FALSE	FALSE	0	SLG | FTO	TiO2-c	CBD	FALSE	FALSE	FALSE	FALSE	TRUE	FALSE	3	TRUE	FALSE	MAPbI3	FALSE	FALSE	1.6	FALSE	Composition	1	Spin-coating	Liquid	Unknown	DMSO; GBL		TRUE	100	10	FALSE	Spiro-MeOTAD		Spin-coating	Au	60	Evaporation	FALSE	FALSE	FALSE	TRUE	25	FALSE	100	1.07	21.08	0.665	15	1.07	21.08	0.665	15	Reversed	Reversed	Reversed	Reversed	buffer
Cai et al.	2017/12/19	Electrochimica Acta	SLG | FTO | TiO2-c | Perovskite | Spiro-MeOTAD | Au	0.04	0	nip	FALSE	FALSE	FALSE	0	SLG | FTO	TiO2-c	CBD	FALSE	FALSE	FALSE	FALSE	TRUE	FALSE	3	TRUE	FALSE	MAPbI3	FALSE	FALSE	1.6	FALSE	Composition	1	Spin-coating	Liquid	Unknown	DMSO; GBL		TRUE	100	10	FALSE	Spiro-MeOTAD		Spin-coating	Au	60	Evaporation	FALSE	FALSE	FALSE	TRUE	1	FALSE	100	1.06	19.2	0.654	13.3	1.06	19.2	0.654	13.3	Reversed	Reversed	Reversed	Reversed	buffer
Cai et al.	2017/12/19	Electrochimica Acta	SLG | FTO | TiO2-c | Perovskite | Spiro-MeOTAD | Au	0.04	0	nip	FALSE	FALSE	FALSE	0	SLG | FTO	TiO2-c	CBD	FALSE	FALSE	FALSE	FALSE	TRUE	FALSE	3	TRUE	FALSE	MAPbI3	FALSE	FALSE	1.6	FALSE	Composition	1	Spin-coating	Liquid	Unknown	DMSO; GBL		TRUE	100	10	FALSE	Spiro-MeOTAD		Spin-coating	Au	60	Evaporation	FALSE	FALSE	FALSE	TRUE	1	FALSE	100	1.1	21.53	0.727	17.2	1.1	21.53	0.727	17.2	Reversed	Reversed	Reversed	Reversed	buffer
Zhang et al.	2019/3/20	Journal of Materials Chemistry A	SLG | FTO | TiO2-c | Perovskite | Spiro-MeOTAD | Au	0.06	0	nip	FALSE	FALSE	FALSE	0	SLG | FTO	TiO2-c	Spin-coating	FALSE	FALSE	FALSE	FALSE	TRUE	FALSE	3	TRUE	FALSE	Cs0.05FA0.788MA0.162PbBr0.51I2.49	FALSE	FALSE	1.59	FALSE		1	Spin-coating	Liquid	Unknown	DMF; DMSO	4; 1	TRUE	120	15	FALSE	Spiro-MeOTAD	Li-TFSI; TPB	Spin-coating	Au	80	Evaporation	FALSE	FALSE	FALSE	TRUE	1	FALSE	100	1.08	22.4	0.763	18.45	1.08	22.4	0.763	18.45	Reversed	Reversed	Reversed	Reversed	buffer
Zhang et al.	2019/3/20	Journal of Materials Chemistry A	SLG | FTO | TiO2-c | Perovskite | Spiro-MeOTAD | Au	0.06	0	nip	FALSE	FALSE	FALSE	0	SLG | FTO	TiO2-c	Spin-coating	FALSE	FALSE	FALSE	FALSE	TRUE	FALSE	3	TRUE	FALSE	Cs0.05FA0.788GU0.032MA0.129PbBr0.51I2.49	FALSE	FALSE	1.605	FALSE		1	Spin-coating	Liquid	Unknown	DMF; DMSO	5; 1	TRUE	120	15	FALSE	Spiro-MeOTAD	Li-TFSI; TPB	Spin-coating	Au	80	Evaporation	FALSE	FALSE	FALSE	TRUE	1	FALSE	100	1.12	23.1	0.784	20.29	1.12	23.1	0.784	20.29	Reversed	Reversed	Reversed	Reversed	buffer
Zhang et al.	2019/3/20	Journal of Materials Chemistry A	SLG | FTO | TiO2-c | Perovskite | Spiro-MeOTAD | Au	0.06	0	nip	FALSE	FALSE	FALSE	0	SLG | FTO	TiO2-c	Spin-coating	FALSE	FALSE	FALSE	FALSE	TRUE	FALSE	3	TRUE	FALSE	Cs0.05FA0.788GU0.065MA0.097PbBr0.51I2.49	FALSE	FALSE	1.615	FALSE		1	Spin-coating	Liquid	Unknown	DMF; DMSO	6; 1	TRUE	120	15	FALSE	Spiro-MeOTAD	Li-TFSI; TPB	Spin-coating	Au	80	Evaporation	FALSE	FALSE	FALSE	TRUE	1	FALSE	100	1.11	21.7	0.757	18.26	1.11	21.7	0.757	18.26	Reversed	Reversed	Reversed	Reversed	buffer
Zhang et al.	2019/3/20	Journal of Materials Chemistry A	SLG | FTO | TiO2-c | Perovskite | Spiro-MeOTAD | Au	0.06	0	nip	FALSE	FALSE	FALSE	0	SLG | FTO	TiO2-c	Spin-coating	FALSE	FALSE	FALSE	FALSE	TRUE	FALSE	3	TRUE	FALSE	Cs0.05FA0.788GU0.097MA0.065PbBr0.51I2.49	FALSE	FALSE	1.63	FALSE		1	Spin-coating	Liquid	Unknown	DMF; DMSO	7; 1	TRUE	120	15	FALSE	Spiro-MeOTAD	Li-TFSI; TPB	Spin-coating	Au	80	Evaporation	FALSE	FALSE	FALSE	TRUE	1	FALSE	100	1.1	19.5	0.735	15.78	1.1	19.5	0.735	15.78	Reversed	Reversed	Reversed	Reversed	buffer
Zhang et al.	2019/3/20	Journal of Materials Chemistry A	SLG | FTO | TiO2-c | Perovskite | Spiro-MeOTAD | Au	0.06	0	nip	FALSE	FALSE	FALSE	0	SLG | FTO	TiO2-c	Spin-coating	FALSE	FALSE	FALSE	FALSE	TRUE	FALSE	3	TRUE	FALSE	Cs0.05FA0.788GU0.129MA0.032PbBr0.51I2.49	FALSE	FALSE		FALSE		1	Spin-coating	Liquid	Unknown	DMF; DMSO	8; 1	TRUE	120	15	FALSE	Spiro-MeOTAD	Li-TFSI; TPB	Spin-coating	Au	80	Evaporation	FALSE	FALSE	FALSE	TRUE	1	FALSE	100	1.07	15.9	0.662	11.27	1.07	15.9	0.662	11.27	Reversed	Reversed	Reversed	Reversed	buffer
Zhang et al.	2019/3/20	Journal of Materials Chemistry A	SLG | FTO | TiO2-c | Perovskite | Spiro-MeOTAD | Au	0.06	0	nip	FALSE	FALSE	FALSE	0	SLG | FTO	TiO2-c	Spin-coating	FALSE	FALSE	FALSE	FALSE	TRUE	FALSE	3	TRUE	FALSE	Cs0.05FA0.788GU0.162PbBr0.51I2.49	FALSE	FALSE		FALSE		1	Spin-coating	Liquid	Unknown	DMF; DMSO	9; 1	TRUE	120	15	FALSE	Spiro-MeOTAD	Li-TFSI; TPB	Spin-coating	Au	80	Evaporation	FALSE	FALSE	FALSE	TRUE	1	FALSE	100	1.06	12.1	0.591	7.51	1.06	12.1	0.591	7.51	Reversed	Reversed	Reversed	Reversed	buffer
Gil-Escrig et al.	2015/9/2	The Journal of Physical Chemistry Letters	SLG | ITO | PEDOT:PSS | TPD | Perovskite | PCBM-60 | Ba | Ag	0.1	0	pin	FALSE	FALSE	FALSE	0	SLG | ITO	PCBM-60	Spin-coating	FALSE	FALSE	FALSE	FALSE	TRUE	FALSE	3	TRUE	FALSE	MAPbI3	FALSE	FALSE	1.58	FALSE		1	Evaporation	Gas	Vacuum	none	1	FALSE	Unknown	Unknown	FALSE	PEDOT:PSS | TPD		Spin-coating | Spin-coating	Ba | Ag	10.0 | 100.0	Evaporation | Evaporation	FALSE	FALSE	FALSE	TRUE	1	FALSE	100	1.079	16.34	0.73	12.9	1.079	16.34	0.73	12.9	Reversed	Reversed	Reversed	Reversed	buffer
Gil-Escrig et al.	2015/9/2	The Journal of Physical Chemistry Letters	SLG | ITO | PEDOT:PSS | TPD | Perovskite | PCBM-60 | Ba | Ag	0.1	0	pin	FALSE	FALSE	FALSE	0	SLG | ITO	PCBM-60	Spin-coating	FALSE	FALSE	FALSE	FALSE	TRUE	FALSE	3	TRUE	FALSE	MAPbBr0.09I2.91	FALSE	FALSE	1.61	FALSE		3	Co-evaporation >> Evaporation >> Spin-coating	Gas >> Gas >> Liquid	Vacuum >> Vacuum >> Unknown	none >> none >> IPA	1 >> 1 >> 1	FALSE	Unknown >> 100	Unknown >> 5.0	FALSE	PEDOT:PSS | TPD		Spin-coating | Spin-coating	Ba | Ag	10.0 | 100.0	Evaporation | Evaporation	FALSE	FALSE	FALSE	TRUE	1	FALSE	100	1.114	14.14	0.65	10.2	1.114	14.14	0.65	10.2	Reversed	Reversed	Reversed	Reversed	buffer
Gil-Escrig et al.	2015/9/2	The Journal of Physical Chemistry Letters	SLG | ITO | PEDOT:PSS | TPD | Perovskite | PCBM-60 | Ba | Ag	0.1	0	pin	FALSE	FALSE	FALSE	0	SLG | ITO	PCBM-60	Spin-coating	FALSE	FALSE	FALSE	FALSE	TRUE	FALSE	3	TRUE	FALSE	MAPbBr0.3I2.7	FALSE	FALSE	1.64	FALSE		3	Co-evaporation >> Evaporation >> Spin-coating	Gas >> Gas >> Liquid	Vacuum >> Vacuum >> Unknown	none >> none >> IPA	1 >> 1 >> 1	FALSE	Unknown >> 100	Unknown >> 5.0	FALSE	PEDOT:PSS | TPD		Spin-coating | Spin-coating	Ba | Ag	10.0 | 100.0	Evaporation | Evaporation	FALSE	FALSE	FALSE	TRUE	1	FALSE	100	1.139	13.14	0.72	10.8	1.139	13.14	0.72	10.8	Reversed	Reversed	Reversed	Reversed	buffer
Gil-Escrig et al.	2015/9/2	The Journal of Physical Chemistry Letters	SLG | ITO | PEDOT:PSS | TPD | Perovskite | PCBM-60 | Ba | Ag	0.1	0	pin	FALSE	FALSE	FALSE	0	SLG | ITO	PCBM-60	Spin-coating	FALSE	FALSE	FALSE	FALSE	TRUE	FALSE	3	TRUE	FALSE	MAPbBr0.6I2.4	FALSE	FALSE	1.7	FALSE		3	Co-evaporation >> Evaporation >> Spin-coating	Gas >> Gas >> Liquid	Vacuum >> Vacuum >> Unknown	none >> none >> IPA	1 >> 1 >> 1	FALSE	Unknown >> 100	Unknown >> 5.0	FALSE	PEDOT:PSS | TPD		Spin-coating | Spin-coating	Ba | Ag	10.0 | 100.0	Evaporation | Evaporation	FALSE	FALSE	FALSE	TRUE	1	FALSE	100	1.129	11.72	0.7	9.3	1.129	11.72	0.7	9.3	Reversed	Reversed	Reversed	Reversed	buffer
Gil-Escrig et al.	2015/9/2	The Journal of Physical Chemistry Letters	SLG | ITO | PEDOT:PSS | TPD | Perovskite | PCBM-60 | Ba | Ag	0.1	0	pin	FALSE	FALSE	FALSE	0	SLG | ITO	PCBM-60	Spin-coating	FALSE	FALSE	FALSE	FALSE	TRUE	FALSE	3	TRUE	FALSE	MAPbBr1.2I1.8	FALSE	FALSE	1.8	FALSE		3	Co-evaporation >> Evaporation >> Spin-coating	Gas >> Gas >> Liquid	Vacuum >> Vacuum >> Unknown	none >> none >> IPA	1 >> 1 >> 1	FALSE	Unknown >> 100	Unknown >> 5.0	FALSE	PEDOT:PSS | TPD		Spin-coating | Spin-coating	Ba | Ag	10.0 | 100.0	Evaporation | Evaporation	FALSE	FALSE	FALSE	TRUE	1	FALSE	100	1.175	3.01	0.71	2.5	1.175	3.01	0.71	2.5	Reversed	Reversed	Reversed	Reversed	buffer
Gil-Escrig et al.	2015/9/2	The Journal of Physical Chemistry Letters	SLG | ITO | PEDOT:PSS | TPD | Perovskite | PCBM-60 | Ba | Ag	0.1	0	pin	FALSE	FALSE	FALSE	0	SLG | ITO	PCBM-60	Spin-coating	FALSE	FALSE	FALSE	FALSE	TRUE	FALSE	3	TRUE	FALSE	MAPbBr1.8I1.2	FALSE	FALSE	1.92	FALSE		3	Co-evaporation >> Evaporation >> Spin-coating	Gas >> Gas >> Liquid	Vacuum >> Vacuum >> Unknown	none >> none >> IPA	1 >> 1 >> 1	FALSE	Unknown >> 100	Unknown >> 5.0	FALSE	PEDOT:PSS | TPD		Spin-coating | Spin-coating	Ba | Ag	10.0 | 100.0	Evaporation | Evaporation	FALSE	FALSE	FALSE	TRUE	1	FALSE	100	1.182	1.78	0.55	1.2	1.182	1.78	0.55	1.2	Reversed	Reversed	Reversed	Reversed	buffer
Ren et al.	2018/8/31	Journal of Power Sources	SLG | FTO | TiO2-c | TiO2-mp | Perovskite | Carbon	0.09	0	nip	FALSE	FALSE	FALSE	0	SLG | FTO	TiO2-c | TiO2-mp	Spray-pyrolys | Spin-coating	FALSE	FALSE	FALSE	FALSE	TRUE	FALSE	3	TRUE	FALSE	FA0.85MA0.15PbBr0.45I2.55	FALSE	FALSE		FALSE		1	Spin-coating	Liquid	Unknown	DMF; DMSO	4; 1	TRUE	Unknown	Unknown	FALSE	none		Unknown	Carbon	30000	Doctor blading	FALSE	FALSE	FALSE	TRUE	1	FALSE	100	0.98	12.5	0.68	8.4	0.98	12.5	0.68	8.4	Reversed	Reversed	Reversed	Reversed	buffer
Ren et al.	2018/8/31	Journal of Power Sources	SLG | FTO | TiO2-c | TiO2-mp | Perovskite | BDT0FMeDPA | Carbon	0.09	0	nip	FALSE	FALSE	FALSE	0	SLG | FTO	TiO2-c | TiO2-mp	Spray-pyrolys | Spin-coating	FALSE	FALSE	FALSE	FALSE	TRUE	FALSE	3	TRUE	FALSE	FA0.85MA0.15PbBr0.45I2.55	FALSE	FALSE		FALSE		1	Spin-coating	Liquid	Unknown	DMF; DMSO	4; 1	TRUE	Unknown	Unknown	FALSE	BDT0FMeDPA		Spin-coating	Carbon	30000	Doctor blading	FALSE	FALSE	FALSE	TRUE	1	FALSE	100	0.98	17.2	0.67	11.3	0.98	17.2	0.67	11.3	Reversed	Reversed	Reversed	Reversed	buffer
Ren et al.	2018/8/31	Journal of Power Sources	SLG | FTO | TiO2-c | TiO2-mp | Perovskite | BDT0FMeDPA | Carbon	0.09	0	nip	FALSE	FALSE	FALSE	0	SLG | FTO	TiO2-c | TiO2-mp	Spray-pyrolys | Spin-coating	FALSE	FALSE	FALSE	FALSE	TRUE	FALSE	3	TRUE	FALSE	FA0.85MA0.15PbBr0.45I2.55	FALSE	FALSE		FALSE		1	Spin-coating	Liquid	Unknown	DMF; DMSO	4; 1	TRUE	Unknown	Unknown	FALSE	BDT2FMeDPA		Spin-coating	Carbon	30000	Doctor blading	FALSE	FALSE	FALSE	TRUE	1	FALSE	100	1	21.4	0.66	14.5	1	21.4	0.66	14.5	Reversed	Reversed	Reversed	Reversed	buffer
Tavakoli et al.	2019/3/6	Advanced Energy Materials	SLG | FTO | SnO2-c | Perovskite | Spiro-MeOTAD | Au	0.16	0	nip	FALSE	FALSE	FALSE	0	SLG | FTO	SnO2-c	CBD	FALSE	FALSE	FALSE	FALSE	TRUE	FALSE	3	TRUE	FALSE	Cs0.05FA0.827MA0.123PbBr0.369I2.631	FALSE	FALSE		FALSE		1	Spin-coating	Liquid	Unknown	DMF; DMSO	4; 1	TRUE	120; 100	10.0; 40.0	FALSE	Spiro-MeOTAD	Li-TFSI; TPB	Spin-coating	Au	100	Evaporation	FALSE	FALSE	FALSE	TRUE	10	FALSE	100	1.107	22.4	0.753	18.65	1.107	22.4	0.753	18.65	Reversed	Reversed	Reversed	Reversed	buffer
Tavakoli et al.	2019/3/6	Advanced Energy Materials	SLG | FTO | SnO2-c | Perovskite | Spiro-MeOTAD | Au	0.16	0	nip	FALSE	FALSE	FALSE	0	SLG | FTO	SnO2-c	CBD	FALSE	FALSE	FALSE	FALSE	TRUE	FALSE	3	TRUE	FALSE	Cs0.05FA0.827MA0.123PbBr0.369I2.631	FALSE	FALSE		FALSE		1	Spin-coating	Liquid	Unknown	DMF; DMSO	4; 1	TRUE	150; 100	20.0; 30.0	FALSE	Spiro-MeOTAD	Li-TFSI; TPB	Spin-coating	Au	100	Evaporation	FALSE	FALSE	FALSE	TRUE	10	FALSE	100	1.125	22.82	0.768	20.52	1.125	22.82	0.768	20.52	Reversed	Reversed	Reversed	Reversed	buffer
Tavakoli et al.	2019/3/6	Advanced Energy Materials	SLG | FTO | SnO2-c | Perovskite | 1�\adamantylamine hydrochloride | Spiro-MeOTAD | Au	0.16	0	nip	FALSE	FALSE	FALSE	0	SLG | FTO	SnO2-c	CBD	FALSE	FALSE	FALSE	FALSE	TRUE	FALSE	3	TRUE	FALSE	Cs0.05FA0.827MA0.123PbBr0.369I2.631	FALSE	FALSE		FALSE		1	Spin-coating	Liquid	Unknown	DMF; DMSO	4; 1	TRUE	150; 100	20.0; 30.0	FALSE	1�\adamantylamine hydrochloride | Spiro-MeOTAD	Unknown | Li-TSFI; TBP	Spin-coating | Spin-coating	Au	100	Evaporation	FALSE	FALSE	FALSE	TRUE	10	FALSE	100	1.142	22.9	0.773	21.2	1.142	22.9	0.773	21.2	Reversed	Reversed	Reversed	Reversed	buffer
Tavakoli et al.	2019/3/6	Advanced Energy Materials	SLG | FTO | SnO2-c | Perovskite | Spiro-MeOTAD | Au	0.16	0	nip	FALSE	FALSE	FALSE	0	SLG | FTO	SnO2-c	CBD	FALSE	FALSE	FALSE	FALSE	TRUE	FALSE	3	TRUE	FALSE	Cs0.05FA0.827MA0.123PbBr0.369I2.631	FALSE	FALSE		FALSE		1	Spin-coating	Liquid	Unknown	DMF; DMSO	4; 1	TRUE	120; 100	10.0; 40.0	FALSE	Spiro-MeOTAD	Li-TFSI; TPB	Spin-coating	Au	100	Evaporation	FALSE	FALSE	FALSE	TRUE	1	FALSE	100	1.11	22.48	0.778	19.43	1.11	22.48	0.778	19.43	Reversed	Reversed	Reversed	Reversed	buffer
Tavakoli et al.	2019/3/6	Advanced Energy Materials	SLG | FTO | SnO2-c | Perovskite | Spiro-MeOTAD | Au	0.16	0	nip	FALSE	FALSE	FALSE	0	SLG | FTO	SnO2-c	CBD	FALSE	FALSE	FALSE	FALSE	TRUE	FALSE	3	TRUE	FALSE	Cs0.05FA0.827MA0.123PbBr0.369I2.631	FALSE	FALSE		FALSE		1	Spin-coating	Liquid	Unknown	DMF; DMSO	4; 1	TRUE	150; 100	20.0; 30.0	FALSE	Spiro-MeOTAD	Li-TFSI; TPB	Spin-coating	Au	100	Evaporation	FALSE	FALSE	FALSE	TRUE	1	FALSE	100	1.134	23.01	0.785	20.52	1.134	23.01	0.785	20.52	Reversed	Reversed	Reversed	Reversed	buffer
Tavakoli et al.	2019/3/6	Advanced Energy Materials	SLG | FTO | SnO2-c | Perovskite | 1�\adamantylamine hydrochloride | Spiro-MeOTAD | Au	0.16	0	nip	FALSE	FALSE	FALSE	0	SLG | FTO	SnO2-c	CBD	FALSE	FALSE	FALSE	FALSE	TRUE	FALSE	3	TRUE	FALSE	Cs0.05FA0.827MA0.123PbBr0.369I2.631	FALSE	FALSE		FALSE		1	Spin-coating	Liquid	Unknown	DMF; DMSO	4; 1	TRUE	150; 100	20.0; 30.0	FALSE	Spiro-MeOTAD	Li-TFSI; TPB	Spin-coating	Au	100	Evaporation	FALSE	FALSE	FALSE	TRUE	1	FALSE	100	1.152	23.4	0.783	21.2	1.152	23.4	0.783	21.2	Reversed	Reversed	Reversed	Reversed	buffer
Babayigit et al.	2018/6/25	Joule	SLG | ITO | SnO2 | C60 | Perovskite | Spiro-MeOTAD | Au	0.1	0	nip	FALSE	FALSE	FALSE	0	SLG | ITO	SnO2 | C60	Unknown | Unknown	FALSE	FALSE	FALSE	FALSE	TRUE	FALSE	3	TRUE	FALSE	Cs0.05FA0.788MA0.162PbBr0.3I2.7	FALSE	FALSE		FALSE		1	Spin-coating	Liquid	Unknown	DMF; DMSO		TRUE	Unknown	Unknown	FALSE	Spiro-MeOTAD		Spin-coating	Au		Evaporation	FALSE	FALSE	FALSE	TRUE	1	FALSE	100	1.08	24.3	0.758	19.89	1.08	24.3	0.758	19.89	Reversed	Reversed	Reversed	Reversed	buffer
Yang et al.	2018/10/13	Nano Energy	SLG | ITO | PEDOT:PSS | Perovskite | PCBM-60 | Ag	0.1	0	pin	FALSE	FALSE	FALSE	0	SLG | ITO	PCBM-60	Spin-coating	FALSE	FALSE	FALSE	FALSE	TRUE	FALSE	3	TRUE	FALSE	Cs0.05FA0.788MA0.162PbBr0.5I2.5	FALSE	FALSE		FALSE		1	Spin-coating	Liquid	Unknown	DMF; DMSO	4; 1	TRUE	100	60	FALSE	PEDOT:PSS		Spin-coating	Ag	100	Evaporation	FALSE	FALSE	FALSE	TRUE	1	FALSE	100	0.94	22.28	0.72	15.6	0.94	22.28	0.72	15.6	Reversed	Reversed	Reversed	Reversed	buffer
Yang et al.	2018/10/13	Nano Energy	SLG | ITO | PEDOT:PSS | Perovskite | PCBM-60 | Ag	0.1	0	pin	FALSE	FALSE	FALSE	0	SLG | ITO	PCBM-60	Spin-coating	FALSE	FALSE	FALSE	FALSE	TRUE	FALSE	3	TRUE	FALSE	Cs0.05FA0.788MA0.162PbBr0.5I2.5	FALSE	FALSE		FALSE		1	Spin-coating	Liquid	Unknown	DMF; DMSO	4; 1	TRUE	100; 85	60.0; 720.0	FALSE	PEDOT:PSS		Spin-coating	Ag	100	Evaporation	FALSE	FALSE	FALSE	TRUE	1	FALSE	100	0.87	22.02	0.69	13.24	0.87	22.02	0.69	13.24	Reversed	Reversed	Reversed	Reversed	buffer
Yang et al.	2018/10/13	Nano Energy	SLG | ITO | PEDOT:PSS | Perovskite | PCBM-60 | Ag	0.1	0	pin	FALSE	FALSE	FALSE	0	SLG | ITO	PCBM-60	Spin-coating	FALSE	FALSE	FALSE	FALSE	TRUE	FALSE	3	TRUE	FALSE	Cs0.05FA0.788MA0.162PbBr0.5I2.5	FALSE	FALSE		FALSE		1	Spin-coating	Liquid	Unknown	DMF; DMSO	4; 1	TRUE	100; 85	60.0; 1440.0	FALSE	PEDOT:PSS		Spin-coating	Ag	100	Evaporation	FALSE	FALSE	FALSE	TRUE	1	FALSE	100	0.85	20.25	0.67	11.7	0.85	20.25	0.67	11.7	Reversed	Reversed	Reversed	Reversed	buffer
Yang et al.	2018/10/13	Nano Energy	SLG | ITO | PEDOT:PSS | Perovskite | PCBM-60 | Ag	0.1	0	pin	FALSE	FALSE	FALSE	0	SLG | ITO	PCBM-60	Spin-coating	FALSE	FALSE	FALSE	FALSE	TRUE	FALSE	3	TRUE	FALSE	Cs0.05FA0.788MA0.162PbBr0.5I2.5	FALSE	FALSE		FALSE		1	Spin-coating	Liquid	Unknown	DMF; DMSO	4; 1	TRUE	100; 85	60.0; 2880.0	FALSE	PEDOT:PSS		Spin-coating	Ag	100	Evaporation	FALSE	FALSE	FALSE	TRUE	1	FALSE	100	0.73	18.4	0.62	8.37	0.73	18.4	0.62	8.37	Reversed	Reversed	Reversed	Reversed	buffer
Bi et al.	2017/6/12	Nature Communications	SLG | FTO | LiMgNiO-c | Perovskite | PCBM-60 | Ag	1.02	0	pin	FALSE	FALSE	FALSE	0	SLG | FTO	PCBM-60	Spin-coating	FALSE	FALSE	FALSE	FALSE	TRUE	FALSE	3	TRUE	FALSE	MAPbI3	FALSE	FALSE	1.6	FALSE	Composition	1	Spin-coating	Liquid	Unknown	DMSO	1	TRUE	100	10	FALSE	LiMgNiO		Spray-pyrolys	Ag	100	Evaporation	FALSE	FALSE	FALSE	TRUE	40	FALSE	100	1.01	16.2	0.494	8.09	1.01	16.2	0.494	8.09	Reversed	Reversed	Reversed	Reversed	buffer
Bi et al.	2017/6/12	Nature Communications	SLG | FTO | LiMgNiO-c | Perovskite | PCBM-60 | Ag	1.02	0	pin	FALSE	FALSE	FALSE	0	SLG | FTO	PCBM-60	Spin-coating	FALSE	FALSE	FALSE	FALSE	TRUE	FALSE	3	TRUE	FALSE	MAPbI3	FALSE	FALSE	1.6	FALSE	Composition	1	Spin-coating	Liquid	Unknown	DMSO	1	TRUE	100	10	FALSE	LiMgNiO		Spray-pyrolys	Ag	100	Evaporation	FALSE	FALSE	FALSE	TRUE	40	FALSE	100	1.02	17.6	0.542	9.71	1.02	17.6	0.542	9.71	Reversed	Reversed	Reversed	Reversed	buffer
Bi et al.	2017/6/12	Nature Communications	SLG | FTO | LiMgNiO-c | Perovskite | PCBM-60 | Carbon-QDs | Ag	1.02	0	pin	FALSE	FALSE	FALSE	0	SLG | FTO	PCBM-60 | Carbon-QDs	Spin-coating | Spin-coating	FALSE	FALSE	FALSE	FALSE	TRUE	FALSE	3	TRUE	FALSE	MAPbI3	FALSE	FALSE	1.6	FALSE	Composition	1	Spin-coating	Liquid	Unknown	DMSO	1	TRUE	100	10	FALSE	LiMgNiO		Spray-pyrolys	Ag	100	Evaporation	FALSE	FALSE	FALSE	TRUE	40	FALSE	100	1.01	16.2	0.494	8.09	1.01	16.2	0.494	8.09	Reversed	Reversed	Reversed	Reversed	buffer
Bi et al.	2017/6/12	Nature Communications	SLG | FTO | LiMgNiO-c | Perovskite | PCBM-60 | Carbon-QDs | Ag	1.02	0	pin	FALSE	FALSE	FALSE	0	SLG | FTO	PCBM-60 | Carbon-QDs	Spin-coating | Spin-coating	FALSE	FALSE	FALSE	FALSE	TRUE	FALSE	3	TRUE	FALSE	MAPbI3	FALSE	FALSE	1.6	FALSE	Composition	1	Spin-coating	Liquid	Unknown	DMSO	1	TRUE	100	10	FALSE	LiMgNiO		Spray-pyrolys	Ag	100	Evaporation	FALSE	FALSE	FALSE	TRUE	40	FALSE	100	1.07	19.7	0.751	15.8	1.07	19.7	0.751	15.8	Reversed	Reversed	Reversed	Reversed	buffer
Bi et al.	2017/6/12	Nature Communications	SLG | FTO | LiMgNiO-c | Perovskite | PCBM-60 | Ag	1.02	0	pin	FALSE	FALSE	FALSE	0	SLG | FTO	PCBM-60	Spin-coating	FALSE	FALSE	FALSE	FALSE	TRUE	FALSE	3	TRUE	FALSE	MAPbI3	FALSE	FALSE	1.6	FALSE	Composition	1	Spin-coating	Liquid	Unknown	DMSO	1	TRUE	100	10	FALSE	LiMgNiO		Spray-pyrolys	Ag	100	Evaporation	FALSE	FALSE	FALSE	TRUE	1	FALSE	100	1.03	18.2	0.563	10.5	1.03	18.2	0.563	10.5	Reversed	Reversed	Reversed	Reversed	buffer
Bi et al.	2017/6/12	Nature Communications	SLG | FTO | LiMgNiO-c | Perovskite | PCBM-60 | Ag	1.02	0	pin	FALSE	FALSE	FALSE	0	SLG | FTO	PCBM-60	Spin-coating	FALSE	FALSE	FALSE	FALSE	TRUE	FALSE	3	TRUE	FALSE	MAPbI3	FALSE	FALSE	1.6	FALSE	Composition	1	Spin-coating	Liquid	Unknown	DMSO	1	TRUE	100	10	FALSE	LiMgNiO		Spray-pyrolys	Ag	100	Evaporation	FALSE	FALSE	FALSE	TRUE	1	FALSE	100	1.05	19.1	0.612	12.3	1.05	19.1	0.612	12.3	Reversed	Reversed	Reversed	Reversed	buffer
Bi et al.	2017/6/12	Nature Communications	SLG | FTO | LiMgNiO-c | Perovskite | PCBM-60 | Carbon-QDs | Ag	1.02	0	pin	FALSE	FALSE	FALSE	0	SLG | FTO	PCBM-60 | Carbon-QDs	Spin-coating | Spin-coating	FALSE	FALSE	FALSE	FALSE	TRUE	FALSE	3	TRUE	FALSE	MAPbI3	FALSE	FALSE	1.6	FALSE	Composition	1	Spin-coating	Liquid	Unknown	DMSO	1	TRUE	100	10	FALSE	LiMgNiO		Spray-pyrolys	Ag	100	Evaporation	FALSE	FALSE	FALSE	TRUE	1	FALSE	100	1.06	19.4	0.734	15.1	1.06	19.4	0.734	15.1	Reversed	Reversed	Reversed	Reversed	buffer
Bi et al.	2017/6/12	Nature Communications	SLG | FTO | LiMgNiO-c | Perovskite | PCBM-60 | Carbon-QDs | Ag	1.02	0	pin	FALSE	FALSE	FALSE	0	SLG | FTO	PCBM-60 | Carbon-QDs	Spin-coating | Spin-coating	FALSE	FALSE	FALSE	FALSE	TRUE	FALSE	3	TRUE	FALSE	MAPbI3	FALSE	FALSE	1.6	FALSE	Composition	1	Spin-coating	Liquid	Unknown	DMSO	1	TRUE	100	10	FALSE	LiMgNiO		Spray-pyrolys	Ag	100	Evaporation	FALSE	FALSE	FALSE	TRUE	1	TRUE	100	1.08	20.6	0.766	17	1.08	20.6	0.766	17	Reversed	Reversed	Reversed	Reversed	buffer
Long et al.	2016/11/15	Nature Communications	SLG | FTO | TiO2-c | TiO2-mp | Perovskite | Spiro-MeOTAD | Au	0.1	0	nip	FALSE	FALSE	FALSE	0	SLG | FTO	TiO2-c | TiO2-mp	Spin-coating | Spin-coating	FALSE	FALSE	FALSE	FALSE	TRUE	FALSE	3	TRUE	FALSE	MAPbI3	FALSE	FALSE	1.6	FALSE	Composition	1	Spin-coating	Liquid	Unknown	DMF	1	FALSE	Unknown	Unknown	FALSE	Spiro-MeOTAD	Li-TFSI; TPB	Spin-coating	Au	80	Evaporation	FALSE	FALSE	FALSE	TRUE	1	FALSE	100	1.08	21.7	0.725	17	1.08	21.7	0.725	17	Reversed	Reversed	Reversed	Reversed	buffer
Yu et al.	2018/9/11	Journal of Materials Chemistry A	SLG | FTO | TiO2-c | TiO2-mp | Perovskite | Spiro-MeOTAD | Au	0.1	0	nip	FALSE	FALSE	FALSE	0	SLG | FTO	TiO2-c | TiO2-mp	Spin-coating | Spin-coating	FALSE	FALSE	FALSE	FALSE	TRUE	FALSE	3	TRUE	FALSE	CsPbBr0.45I2.55	TRUE	FALSE		FALSE		2	Spin-coating >> Spin-coating	Liquid >> Liquid	Inert >> Inert	DMF; DMSO >> DMSO; Methanol	9; 1 >> nan	FALSE	Unknown >> 280	Unknown >> 30.0	FALSE	Spiro-MeOTAD	FK209; Li-TFSI; TBP	Spin-coating	Au	80	Evaporation	FALSE	FALSE	FALSE	TRUE	40	FALSE	100	1.14	9.9	0.64	7.22	1.14	9.9	0.64	7.22	Reversed	Reversed	Reversed	Reversed	buffer
Yu et al.	2018/9/11	Journal of Materials Chemistry A	SLG | FTO | TiO2-c | TiO2-mp | Perovskite | Spiro-MeOTAD | Au	0.1	0	nip	FALSE	FALSE	FALSE	0	SLG | FTO	TiO2-c | TiO2-mp	Spin-coating | Spin-coating	FALSE	FALSE	FALSE	FALSE	TRUE	FALSE	3	TRUE	FALSE	CsPbBr0.45I2.55	TRUE	FALSE		FALSE		2	Spin-coating >> Spin-coating	Liquid >> Liquid	Inert >> Inert	DMF; DMSO >> DMSO; Methanol	9; 1 >> nan	FALSE	Unknown >> 280	Unknown >> 30.0	FALSE	Spiro-MeOTAD	FK209; Li-TFSI; TBP	Spin-coating	Au	80	Evaporation	FALSE	FALSE	FALSE	TRUE	40	FALSE	100	1.23	13.3	0.68	11.1	1.23	13.3	0.68	11.1	Reversed	Reversed	Reversed	Reversed	buffer
Yu et al.	2018/9/11	Journal of Materials Chemistry A	SLG | FTO | TiO2-c | TiO2-mp | Perovskite | Spiro-MeOTAD | Au	0.1	0	nip	FALSE	FALSE	FALSE	0	SLG | FTO	TiO2-c | TiO2-mp	Spin-coating | Spin-coating	FALSE	FALSE	FALSE	FALSE	TRUE	FALSE	3	TRUE	FALSE	CsPbBr0.45I2.55	TRUE	FALSE		FALSE		2	Spin-coating >> Spin-coating	Liquid >> Liquid	Inert >> Inert	DMF; DMSO >> DMSO; Methanol	9; 1 >> nan	FALSE	Unknown >> 280	Unknown >> 30.0	FALSE	Spiro-MeOTAD	FK209; Li-TFSI; TBP	Spin-coating	Au	80	Evaporation	FALSE	FALSE	FALSE	TRUE	40	FALSE	100	1.25	12	0.62	9.3	1.25	12	0.62	9.3	Reversed	Reversed	Reversed	Reversed	buffer
Yu et al.	2018/9/11	Journal of Materials Chemistry A	SLG | FTO | TiO2-c | TiO2-mp | Perovskite | Spiro-MeOTAD | Au	0.1	0	nip	FALSE	FALSE	FALSE	0	SLG | FTO	TiO2-c | TiO2-mp	Spin-coating | Spin-coating	FALSE	FALSE	FALSE	FALSE	TRUE	FALSE	3	TRUE	FALSE	CsPbBr0.45I2.55	TRUE	FALSE		FALSE		2	Spin-coating >> Spin-coating	Liquid >> Liquid	Inert >> Inert	DMF; DMSO >> DMSO; Methanol	9; 1 >> nan	FALSE	Unknown >> 280	Unknown >> 30.0	FALSE	Spiro-MeOTAD	FK209; Li-TFSI; TBP	Spin-coating	Au	80	Evaporation	FALSE	FALSE	FALSE	TRUE	40	FALSE	100	0.99	9	0.72	6.4	0.99	9	0.72	6.4	Reversed	Reversed	Reversed	Reversed	buffer
Srivastava et al.	2019/4/4	Journal of Physics D: Applied Physics	SLG | ITO | PEDOT:PSS | Perovskite | PCBM-60 | ZnO-np | Al	0.09	0	pin	FALSE	FALSE	FALSE	0	SLG | ITO	PCBM-60 | ZnO-np	Spin-coating | Spin-coating	FALSE	FALSE	FALSE	FALSE	TRUE	FALSE	3	TRUE	FALSE	MAPbI3	FALSE	FALSE	1.6	FALSE	Composition	1	Spin-coating	Liquid	Unknown	DMSO; GBL	3; 7	FALSE	100	20	FALSE	PEDOT:PSS		Spin-coating	Al	100	Evaporation	FALSE	FALSE	FALSE	TRUE	1	FALSE	100	0.926	22.9	0.672	14.3	0.926	22.9	0.672	14.3	Reversed	Reversed	Reversed	Reversed	buffer
Yu et al.	2019/2/8	9th International Symposium on Advanced Optical Manufacturing and Testing Technologies: Optoelectronic Materials and Devices for Sensing and Imaging	SLG | ITO | PTAA | Perovskite | PCBM-60 | Bphen | Ag	0.02	0	pin	FALSE	FALSE	FALSE	0	SLG | ITO	PCBM-60 | Bphen	Spin-coating | Evaporation	FALSE	FALSE	FALSE	FALSE	TRUE	FALSE	3	TRUE	FALSE	MAPbI3	FALSE	FALSE	1.6	FALSE	Composition	1	Spin-coating	Liquid	Unknown	DMF	1	FALSE	100	60	FALSE	PTAA		Spin-coating	Ag		Evaporation	FALSE	FALSE	FALSE	TRUE	10	FALSE	100	0.87	19.63	0.708	12.11	0.87	19.63	0.708	12.11	Reversed	Reversed	Reversed	Reversed	buffer
Yu et al.	2019/2/8	9th International Symposium on Advanced Optical Manufacturing and Testing Technologies: Optoelectronic Materials and Devices for Sensing and Imaging	SLG | ITO | PTAA | Perovskite | PCBM-60 | Bphen | Ag	0.02	0	pin	FALSE	FALSE	FALSE	0	SLG | ITO	PCBM-60 | Bphen	Spin-coating | Evaporation	FALSE	FALSE	FALSE	FALSE	TRUE	FALSE	3	TRUE	FALSE	MAPbI3	FALSE	FALSE	1.6	FALSE	Composition	1	Spin-coating	Liquid	Unknown	DMF	1	FALSE	100	60	FALSE	PTAA	PolyTPD	Spin-coating	Ag		Evaporation	FALSE	FALSE	FALSE	TRUE	10	FALSE	100	0.87	20.81	0.74	13.42	0.87	20.81	0.74	13.42	Reversed	Reversed	Reversed	Reversed	buffer
Yu et al.	2019/2/8	9th International Symposium on Advanced Optical Manufacturing and Testing Technologies: Optoelectronic Materials and Devices for Sensing and Imaging	SLG | ITO | PTAA | Perovskite | PCBM-60 | Bphen | Ag	0.02	0	pin	FALSE	FALSE	FALSE	0	SLG | ITO	PCBM-60 | Bphen	Spin-coating | Evaporation	FALSE	FALSE	FALSE	FALSE	TRUE	FALSE	3	TRUE	FALSE	MAPbI3	FALSE	FALSE	1.6	FALSE	Composition	1	Spin-coating	Liquid	Unknown	DMF	1	FALSE	100	60	FALSE	PTAA	PolyTPD	Spin-coating	Ag		Evaporation	FALSE	FALSE	FALSE	TRUE	10	FALSE	100	0.87	21.89	0.767	14.63	0.87	21.89	0.767	14.63	Reversed	Reversed	Reversed	Reversed	buffer
Yu et al.	2019/2/8	9th International Symposium on Advanced Optical Manufacturing and Testing Technologies: Optoelectronic Materials and Devices for Sensing and Imaging	SLG | ITO | PTAA | Perovskite | PCBM-60 | Bphen | Ag	0.02	0	pin	FALSE	FALSE	FALSE	0	SLG | ITO	PCBM-60 | Bphen	Spin-coating | Evaporation	FALSE	FALSE	FALSE	FALSE	TRUE	FALSE	3	TRUE	FALSE	MAPbI3	FALSE	FALSE	1.6	FALSE	Composition	1	Spin-coating	Liquid	Unknown	DMF	1	FALSE	100	60	FALSE	PTAA	PolyTPD	Spin-coating	Ag		Evaporation	FALSE	FALSE	FALSE	TRUE	10	FALSE	100	0.87	17.99	0.725	11.32	0.87	17.99	0.725	11.32	Reversed	Reversed	Reversed	Reversed	buffer
Kim et al.	2018/8/30	Chemistry Letters	SLG | FTO | TiO2-c | Perovskite | Spiro-MeOTAD | Au	0.12	0	nip	FALSE	FALSE	FALSE	0	SLG | FTO	TiO2-c	Spray-pyrolys	FALSE	FALSE	FALSE	FALSE	TRUE	FALSE	3	TRUE	FALSE	MAPbI3	FALSE	FALSE	1.6	FALSE	Composition	1	Spin-coating	Liquid	Unknown	DMF; DMSO	3; 1	TRUE	40; 60; 70; 100	5.0; 5.0; 5.0; 5.0	FALSE	Spiro-MeOTAD	Li-TFSI; TPB	Spin-coating	Au	100	Evaporation	FALSE	FALSE	FALSE	TRUE	1	FALSE	100	1.12	20.3	0.71	16.1	1.12	20.3	0.71	16.1	Reversed	Reversed	Reversed	Reversed	buffer
