Repository: SNK1428/SAMs_Simulator

**Not yet finished**

# 项目说明

## 项目结构

```
Project_root
  |-Data_Generator                  // 编码软件 预测数据生成软件
  |   |-config.txt                  // 配置文件(可通过执行执行文件时指定位置)
  |-Fitting_model                   // 存储的网格+交叉验证搜索的模型
  |-Raw_Mole_Encode_Generator       // 将分子结构（SMILES，CML，MOL）文件转为分子编码
  |-Data                            // 原始数据存储位置
  |-README.md                       // 本文件
```

## 操作系统及配置

Linux(Recommend: Debian12), 16G RAM + 256G swap, CUDA11.8

## 语言版本与主要包依赖

### C++17

CMake 3.25
Clang 14.0.6
GCC 11.3

File: Data/input/selectTxt_SAM_mole_filted.txt (part 2 of 2)
95	30	0	Tao Zhu et al.	2019/12/9	ACS Applied Materials	SLG | FTO | c-TiO2 | mp-TiO2 | ??-ALA | Perovskite | Spiro-MeOTAD | Au		0	nip	FALSE	FALSE	FALSE	0	SLG | FTO	c-TiO2 | mp-TiO2 | ??-ALA	Spin-coating | Spin-coating | Spin-coating	FALSE	FALSE	FALSE	FALSE	TRUE	FALSE	3	TRUE	FALSE	Cs0.08FA0.80MA0.12Pb(I0.88Br0.12)3	FALSE	FALSE		FALSE		1	Spin-coating	Liquid	Air	DMF;DMSO	39;11	TRUE	105	60	FALSE	Spiro-OMeTAD	Undoped	Spin-coating	Au	80	Evaporation	FALSE	FALSE	FALSE	TRUE	1	FALSE	100	1.096	23.1	0.7669	19.43	1.075	23.1	0.6842	16.99					buffer
99	31	0	Tianran Liu et al.	2022/9/22	ACS Energy Letter	SLG | FTO | TiO2 | C2 | Perovskite | Spiro-OMeTAD | Au	0.16	0	nip	FALSE	FALSE	FALSE	0	SLG | FTO	TiO2 | C2	Spin-coating | CBD	FALSE	FALSE	FALSE	FALSE	TRUE	FALSE	3	TRUE	FALSE	CsPbI3	TRUE	FALSE		FALSE		1	Spin-coating	Liquid	N2	DMF	1	FALSE	215	4.5	FALSE	Spiro-OMeTAD	Li-TFSI	Spin-coating	Au	100	Evaporation	FALSE	FALSE	FALSE	TRUE	1	FALSE	100	1.18	20.8	0.82	20.1	1.18	20.8	0.82	20.1					buffer
100	32	0	Zijing Chen et al.	2022/11/29	Advanced Energy Materials	SLG | FTO | c-TiO2 | TiO2 | PCBA | Perovskite | spiro-OMeTAD | Au	0.08912	0	nip	FALSE	FALSE	FALSE	0	SLG | FTO	c-TiO2 | TiO2 | PCBA	Spin-coating | Spin-coating | Spin-coating	FALSE	FALSE	FALSE	FALSE	TRUE	FALSE	3	TRUE	FALSE	Cs0.028FA0.971Pb(I0.028Br0.971)3	FALSE			FALSE		1	Spin-coating	Liquid	N2			TRUE				Spiro-OMeTAD	Li-TFSI	Spin-coating	Au	80	Evaporation	FALSE	FALSE	FALSE	TRUE	1	FALSE	100	1.13	25.3	0.818	23.42	1.105	25.2	0.76	21.16					buffer
101	32	0	Zijing Chen et al.	2022/11/29	Advanced Energy Materials	SLG | FTO | c-TiO2 | TiO2 | C-PCBA | Perovskite | spiro-OMeTAD | Au	0.08912	0	nip	FALSE	FALSE	FALSE	0	SLG | FTO	c-TiO2 | TiO2 | C-PCBA	Spin-coating | Spin-coating | Spin-coating	FALSE	FALSE	FALSE	FALSE	TRUE	FALSE	3	TRUE	FALSE	Cs0.028FA0.971Pb(I0.028Br0.971)3	FALSE			FALSE		1	Spin-coating	Liquid	N2			TRUE				Spiro-OMeTAD	Li-TFSI	Spin-coating	Au	80	Evaporation	FALSE	FALSE	FALSE	TRUE	1	FALSE	100	1.148	26.1	0.828	24.81	1.14	25.8	0.83	24.41					buffer
102	32	0	Zijing Chen et al.	2022/11/29	Advanced Energy Materials	SLG | FTO | c-TiO2 | TiO2 | CPTPB | Perovskite | spiro-OMeTAD | Au	0.08912	0	nip	FALSE	FALSE	FALSE	0	SLG | FTO	c-TiO2 | TiO2 | CBTPB	Spin-coating | Spin-coating | Spin-coating	FALSE	FALSE	FALSE	FALSE	TRUE	FALSE	3	TRUE	FALSE	Cs0.028FA0.971Pb(I0.028Br0.971)3	FALSE			FALSE		1	Spin-coating	Liquid	N2			TRUE				Spiro-OMeTAD	Li-TFSI	Spin-coating	Au	80	Evaporation	FALSE	FALSE	FALSE	TRUE	1	FALSE	100	1.11	25.2	0.786	21.99	1.083	25.3	0.709	19.44					buffer
104	33	0	Anizelli et al.	2020/4/12	Solar Energy	SLG | ITO | NiO-c | EPA | Perovskite | PCBM-60 | BCP | Ag		0	pin	FALSE	FALSE	FALSE	0	SLG | ITO	PCBM-60 | BCP	Spin-coating | Spin-coating	FALSE	FALSE	FALSE	FALSE	TRUE	FALSE	3	TRUE	FALSE	Cs0.1FA0.2MA0.7Pb(I0.64Br0.36)3	FALSE	FALSE	1.59	FALSE	Literature	1	Spin-coating	Liquid	N2	DMF	1	TRUE	100	60	FALSE	NiO-c | EPA		Spin-coating | Spin-coating	Ag	100	Evaporation	FALSE	FALSE	FALSE	TRUE	1	FALSE	100	1.03	19.5	0.65	13	1.01	19.8	0.64	12.9					buffer
105	33	0	Anizelli et al.	2020/4/12	Solar Energy	SLG | ITO | NiO-c | BBA | Perovskite | PCBM-60 | BCP | Ag		0	pin	FALSE	FALSE	FALSE	0	SLG | ITO	PCBM-60 | BCP	Spin-coating | Spin-coating	FALSE	FALSE	FALSE	FALSE	TRUE	FALSE	3	TRUE	FALSE	Cs0.1FA0.2MA0.7Pb(I0.64Br0.36)3	FALSE	FALSE	1.59	FALSE	Literature	1	Spin-coating	Liquid	N2	DMF	1	TRUE	100	60	FALSE	NiO-c | BBA		Spin-coating | Spin-coating	Ag	100	Evaporation	FALSE	FALSE	FALSE	TRUE	1	FALSE	100	1.01	17.6	0.66	11.8	0.99	17.7	0.72	12.6					buffer
108	33	0	Anizelli et al.	2020/4/12	Solar Energy	SLG | ITO | SnO2-np | BBA | Perovskite | Spiro-MeOTAD | Au			nip	FALSE	FALSE	FALSE	0	SLG | ITO	SnO2-np | BBA	Spin-coating | Spin-coating	FALSE	FALSE	FALSE	FALSE	TRUE	FALSE	3	TRUE	FALSE	Cs0.1FA0.2MA0.7Pb(I0.64Br0.36)3	FALSE	FALSE	1.59	FALSE	Literature	1	Spin-coating	Liquid	N2	DMF	1	TRUE	100	60	FALSE	Spiro-MeOTAD	Li-TFSI; TBP	Spin-coating	Au	100	Evaporation	FALSE	FALSE	FALSE	TRUE	1	FALSE	100	0.96	16.4	0.63	9.9	0.91	18.6	0.55	9.3					buffer
109	34	-1	Shi et al.	2021/3/15	Solar RRL	SLG | FTO | SnO2-np | Perovskite | Spiro-MeOTAD | Au			nip	FALSE	FALSE	FALSE	0	SLG | FTO	SnO2-np	Spin-coating	FALSE	FALSE	FALSE	FALSE	TRUE	FALSE	3	TRUE	FALSE	Cs0.1FA0.81MA0.09Pb(I0.9Br0.1)3	FALSE	FALSE		FALSE	Literature	2	Spin-coating	Liquid	N2	DMF; DMSO	19; 1	TRUE	70; 150	1; 15	FALSE	Spiro-MeOTAD	FK209; Li-TFS; TBP	Spin-coating	Au	50	Evaporation	FALSE	FALSE	FALSE	TRUE	1	FALSE	100	1.054	22.14	0.713	16.62	1.054	22.14	0.713	16.62					buffer
110	34	0	Shi et al.	2021/3/15	Solar RRL	SLG | FTO | SnO2-np | MPTMS | Perovskite | Spiro-MeOTAD | Au			nip	FALSE	FALSE	FALSE	0	SLG | FTO	SnO2-np	Spin-coating	FALSE	FALSE	FALSE	FALSE	TRUE	FALSE	3	TRUE	FALSE	Cs0.1FA0.81MA0.09Pb(I0.9Br0.1)3	FALSE	FALSE		FALSE	Literature	2	Spin-coating	Liquid	N2	DMF; DMSO	19; 1	TRUE	70; 150	1; 15	FALSE	Spiro-MeOTAD	FK209; Li-TFS; TBP	Spin-coating	Au	50	Evaporation	FALSE	FALSE	FALSE	TRUE	1	FALSE	100	1.087	22.27	0.7328	17.73	1.087	22.27	0.7328	17.73					buffer
111	34	0	Shi et al.	2021/3/15	Solar RRL	SLG | FTO | SnO2-np | MPTMS | Perovskite | Spiro-MeOTAD | Au			nip	FALSE	FALSE	FALSE	0	SLG | FTO	SnO2-np	Spin-coating	FALSE	FALSE	FALSE	FALSE	TRUE	FALSE	3	TRUE	FALSE	Cs0.1FA0.81MA0.09Pb(I0.9Br0.1)3	FALSE	FALSE		FALSE	Literature	2	Spin-coating	Liquid	N2	DMF; DMSO	19; 1	TRUE	70; 150	1; 15	FALSE	Spiro-MeOTAD	FK209; Li-TFS; TBP	Spin-coating	Au	50	Evaporation	FALSE	FALSE	FALSE	TRUE	1	FALSE	100	1.105	22.77	0.7455	18.75	1.105	22.77	0.7455	18.75					buffer
112	34	0	Shi et al.	2021/3/15	Solar RRL	SLG | FTO | SnO2-np | MPTMS | Perovskite | Spiro-MeOTAD | Au			nip	FALSE	FALSE	FALSE	0	SLG | FTO	SnO2-np	Spin-coating	FALSE	FALSE	FALSE	FALSE	TRUE	FALSE	3	TRUE	FALSE	Cs0.1FA0.81MA0.09Pb(I0.9Br0.1)3	FALSE	FALSE		FALSE	Literature	2	Spin-coating	Liquid	N2	DMF; DMSO	19; 1	TRUE	70; 150	1; 15	FALSE	Spiro-MeOTAD	FK209; Li-TFS; TBP	Spin-coating	Au	50	Evaporation	FALSE	FALSE	FALSE	TRUE	1	FALSE	100	1.101	22.21	0.7015	17.15	1.101	22.21	0.7015	17.15					buffer
114	34	0	Shi et al.	2021/3/15	Solar RRL	SLG | FTO | SnO2-np | MPTMS | Perovskite | Spiro-MeOTAD | Au			nip	FALSE	FALSE	FALSE	0	SLG | FTO	SnO2-np	Spin-coating	FALSE	FALSE	FALSE	FALSE	TRUE	FALSE	3	TRUE	FALSE	Cs0.1FA0.81MA0.09Pb(I0.9Br0.1)3	FALSE	FALSE		FALSE	Literature	2	Spin-coating	Liquid	N2	DMF; DMSO	19; 1	TRUE	70; 150	1; 15	FALSE	Spiro-MeOTAD	FK209; Li-TFS; TBP	Spin-coating	Au	50	Evaporation	FALSE	FALSE	FALSE	TRUE	1	FALSE	100	1.112	23.6	0.7632	20.03	1.074	23.72	0.725	18.47					buffer
115	35	-1	Sun et al.	2022/7/28	Electrochimica Acta	SLG | ITO | SnO2 | Perovskite | Spiro-OMeTAD | Ag			nip	FALSE	FALSE	FALSE	0	SLG | ITO	SnO2-np	Spin-coating	FALSE	FALSE	FALSE	FALSE	TRUE	FALSE	3	TRUE	FALSE	MAPbI3	FALSE	FALSE		FALSE	Literature	1	Spin-coating	Liquid	N2	DMF; DMSO	7; 3	TRUE	100	10	FALSE	Spiro-MeOTAD	Li-TFSI; TBP	Spin-coating	Ag	100	Evaporation	FALSE	FALSE	FALSE	TRUE	1	FALSE	100	1.14	22.13	0.7947	20.05	1.12	22.07	0.769	19.01					buffer
116	35	1	Sun et al.	2022/7/28	Electrochimica Acta	SLG | ITO | SnO2 | L-His |Perovskite | Spiro-OMeTAD | Ag			nip	FALSE	FALSE	FALSE	0	SLG | ITO	SnO2-np	Spin-coating	FALSE	FALSE	FALSE	FALSE	TRUE	FALSE	3	TRUE	FALSE	MAPbI3	FALSE	FALSE		FALSE	Literature	1	Spin-coating	Liquid	N2	DMF; DMSO	7; 3	TRUE	100	10	FALSE	Spiro-MeOTAD	Li-TFSI; TBP	Spin-coating	Ag	100	Evaporation	FALSE	FALSE	FALSE	TRUE	1	FALSE	100	1.16	22.74	0.7976	21.04	1.16	22.72	0.7915	20.86					buffer
118	36	0	Zuo et al.	2016/12/12	Nano Letters	SLG | ITO | SnO2-c | CBA-SAM | Perovskite | Spiro-MeOTAD | Au	0.1031	0	nip	FALSE	FALSE	FALSE	0	SLG | ITO	SnO2-c | CBA-SAM	Spin-coating | Spin-coating	FALSE	FALSE	FALSE	FALSE	TRUE	FALSE	3	TRUE	FALSE	MAPbI3	FALSE	FALSE	1.6	FALSE	Composition	2	Spin-coating >> CBD	Liquid >> Liquid	Unknown	DMF >> IPA	1 >> 1	FALSE	75.0 >> 135.0	15.0 >> 15.0	FALSE	Spiro-MeOTAD	Li-TFSI; TBP	Spin-coating	Au	80	Evaporation	FALSE	FALSE	FALSE	TRUE	1	FALSE	100	1.08	21.66	0.78	18.27	1.08	21.66	0.78	18.27					buffer
119	36	0	Zuo et al.	2016/12/12	Nano Letters	SLG | ITO | SnO2-c | PA-SAM | Perovskite | Spiro-MeOTAD | Au	0.1031	0	nip	FALSE	FALSE	FALSE	0	SLG | ITO	SnO2-c | PA-SAM	Spin-coating | Spin-coating	FALSE	FALSE	FALSE	FALSE	TRUE	FALSE	3	TRUE	FALSE	MAPbI3	FALSE	FALSE	1.6	FALSE	Composition	2	Spin-coating >> CBD	Liquid >> Liquid	Unknown	DMF >> IPA	1 >> 1	FALSE	75.0 >> 135.0	15.0 >> 15.0	FALSE	Spiro-MeOTAD	Li-TFSI; TBP	Spin-coating	Au	80	Evaporation	FALSE	FALSE	FALSE	TRUE	1	FALSE	100	1.1	22.03	0.77	18.77	1.1	22.03	0.77	18.77					buffer
120	36	0	Zuo et al.	2016/12/12	Nano Letters	SLG | ITO | SnO2-c | BA-SAM | Perovskite | Spiro-MeOTAD | Au	0.1031	0	nip	FALSE	FALSE	FALSE	0	SLG | ITO	SnO2-c | BA-SAM	Spin-coating | Spin-coating	FALSE	FALSE	FALSE	FALSE	TRUE	FALSE	3	TRUE	FALSE	MAPbI3	FALSE	FALSE	1.6	FALSE	Composition	2	Spin-coating >> CBD	Liquid >> Liquid	Unknown	DMF >> IPA	1 >> 1	FALSE	75.0 >> 135.0	15.0 >> 15.0	FALSE	Spiro-MeOTAD	Li-TFSI; TBP	Spin-coating	Au	80	Evaporation	FALSE	FALSE	FALSE	TRUE	1	FALSE	100	1.11	21.88	0.74	18.11	1.11	21.88	0.74	18.11					buffer
121	36	0	Zuo et al.	2016/12/12	Nano Letters	SLG | ITO | SnO2-c | C3-SAM | Perovskite | Spiro-MeOTAD | Au	0.1031	0	nip	FALSE	FALSE	FALSE	0	SLG | ITO	SnO2-c | C3-SAM	Spin-coating | Spin-coating	FALSE	FALSE	FALSE	FALSE	TRUE	FALSE	3	TRUE	FALSE	MAPbI3	FALSE	FALSE	1.6	FALSE	Composition	2	Spin-coating >> CBD	Liquid >> Liquid	Unknown	DMF >> IPA	1 >> 1	FALSE	75.0 >> 135.0	15.0 >> 15.0	FALSE	Spiro-MeOTAD	Li-TFSI; TBP	Spin-coating	Au	80	Evaporation	FALSE	FALSE	FALSE	TRUE	1	FALSE	100	1.08	21.48	0.73	17.11	1.08	21.48	0.73	17.11					buffer
122	36	0	Zuo et al.	2016/12/12	Nano Letters	SLG | ITO | SnO2-c | ABA-SAM | Perovskite | Spiro-MeOTAD | Au	0.1031	0	nip	FALSE	FALSE	FALSE	0	SLG | ITO	SnO2-c | ABA-SAM	Spin-coating | Spin-coating	FALSE	FALSE	FALSE	FALSE	TRUE	FALSE	3	TRUE	FALSE	MAPbI3	FALSE	FALSE	1.6	FALSE	Composition	2	Spin-coating >> CBD	Liquid >> Liquid	Unknown	DMF >> IPA	1 >> 1	FALSE	75.0 >> 135.0	15.0 >> 15.0	FALSE	Spiro-MeOTAD	Li-TFSI; TBP	Spin-coating	Au	80	Evaporation	FALSE	FALSE	FALSE	TRUE	1	FALSE	100	1.04	22	0.72	16.5	1.04	22	0.72	16.5					buffer
123	37	-1	Dai et al.	2021/5/7	Science	SLG | ITO | SnO2 | Perovskite | Spiro-OMeTAD | Au			nip	FALSE	FALSE	FALSE	0	SLG | ITO	SnO2-np	Spin-coating	FALSE	FALSE	FALSE	FALSE	TRUE	FALSE	3	TRUE	FALSE	Cs0.05(FA0.85MA0.15)0.95Pb(I0.85Br0.15)3	FALSE	FALSE		FALSE	Literature	1	Spin-coating	Liquid	N2	DMF; DMSO	4; 1	TRUE	110	50	FALSE	Spiro-MeOTAD	FK209; Li-TFSI; TBP	Spin-coating	Au	80	Evaporation	FALSE	FALSE	FALSE	TRUE	20	FALSE	100	1.131	23.02	0.774	20.15	1.117	22.99	0.721	18.52					buffer
124	37	0	Dai et al.	2021/5/7	Science	SLG | ITO | SnO2 | H-SAM| Perovskite | Spiro-OMeTAD | Au			nip	FALSE	FALSE	FALSE	0	SLG | ITO	SnO2-np	Spin-coating	FALSE	FALSE	FALSE	FALSE	TRUE	FALSE	3	TRUE	FALSE	Cs0.05(FA0.85MA0.15)0.95Pb(I0.85Br0.15)3	FALSE	FALSE		FALSE	Literature	1	Spin-coating	Liquid	N2	DMF; DMSO	4; 1	TRUE	110	50	FALSE	Spiro-MeOTAD	FK209; Li-TFSI; TBP	Spin-coating	Au	80	Evaporation	FALSE	FALSE	FALSE	TRUE	20	FALSE	100	1.143	23.18	0.762	20.19	1.142	22.86	0.76	19.84					buffer
125	37	0	Dai et al.	2021/5/7	Science	SLG | ITO | SnO2 | I-SAM| Perovskite | Spiro-OMeTAD | Au			nip	FALSE	FALSE	FALSE	0	SLG | ITO	SnO2-np	Spin-coating	FALSE	FALSE	FALSE	FALSE	TRUE	FALSE	3	TRUE	FALSE	Cs0.05(FA0.85MA0.15)0.95Pb(I0.85Br0.15)3	FALSE	FALSE		FALSE	Literature	1	Spin-coating	Liquid	N2	DMF; DMSO	4; 1	TRUE	110	50	FALSE	Spiro-MeOTAD	FK209; Li-TFSI; TBP	Spin-coating	Au	80	Evaporation	FALSE	FALSE	FALSE	TRUE	20	FALSE	100	1.185	23.26	0.778	21.44	1.182	23.22	0.759	20.83					buffer
126	38	0	Sun et al.	2021/10/1	Solar RRL	SLG | ITO | MeO-2PACz | Perovskite | C60 | BCP | Ag	0.1		pin	FALSE	FALSE	FALSE	0	SLG | ITO	C60 | BCP	Evaporation | Evaporation	FALSE	FALSE	FALSE	FALSE	TRUE	FALSE	3	TRUE	FALSE	Cs0.05(FA0.83MA0.17)0.95Pb(I0.82Br0.18)3	FALSE	FALSE		FALSE	Literature	1	Spin-coating	Liquid	N2	DMF; DMSO	4; 1	TRUE	100	20	FALSE	none			Ag	100	Evaporation	FALSE	FALSE	FALSE	TRUE		FALSE	100	1.094	22.1	0.761	18.4	1.088	22	0.748	17.9					buffer
127	38	0	Sun et al.	2021/10/1	Solar RRL	SLG | ITO | NiOx |MeO-2PACz | Perovskite | C60 | BCP | Ag	0.1		pin	FALSE	FALSE	FALSE	0	SLG | ITO	C60 | BCP	Evaporation | Evaporation	FALSE	FALSE	FALSE	FALSE	TRUE	FALSE	3	TRUE	FALSE	Cs0.05(FA0.83MA0.17)0.95Pb(I0.82Br0.18)3	FALSE	FALSE		FALSE	Literature	1	Spin-coating	Liquid	N2	DMF; DMSO	4; 1	TRUE	100	20	FALSE	NiO-c		Sputtering	Ag	100	Evaporation	FALSE	FALSE	FALSE	TRUE		FALSE	100	1.115	22.3	0.802	19.9	1.107	22.3	0.804	19.9					buffer
140	42	1	Bing Wang et al.	2021/6/9	Angewandte Chemie	SLG | FTO | TiO2 | Perovskite | CPS | Spiro-MeOTAD | Ag			nip	FALSE	FALSE	FALSE	0	SLG | FTO	TiO2	Spin-coating	FALSE	FALSE	FALSE	FALSE	TRUE	FALSE	3	TRUE	FALSE	Cs0.06FA0.79MA0.15Pb(I0.85Br0.15)3	FALSE	FALSE		FALSE		1	Spin-coating	Liquid	N2	DMF; DMSO	4; 1.5	TRUE	100	30	FALSE	Spiro-MeOTAD	Li-TFSI; TBP	Spin-coating	Ag	120	Evaporation	FALSE	FALSE	FALSE	TRUE	1	FALSE	100	1.12	24.8	0.73	20.3	1.12	24.8	0.73	20.3					buffer
141	43	0	Asmat Ullah et al.	2021/11/25	Advanced Energy Materials	SLG | FTO | MeO-2PACZ | Perovskite | C60 | Cu			pin	FALSE	FALSE	FALSE	0	SLG | ITO	C60	Evaporation	FALSE	FALSE	FALSE	FALSE	TRUE	FALSE	3	TRUE	FALSE	Cs0.05(FA0.92MA0.08)Pb(I0.92Br0.08)3	FALSE	FALSE	1.56	FALSE	UPS	1	Spin-coating	Liquid	N2	DMF;DMSO	4;1	TRUE	100	30	FALSE	MeO-2PACz	Undoped	Spin-coating	Cu	90	Evaporation	FALSE	TRUE	FALSE	TRUE	1	FALSE	100	1.06	24.96	0.8	21.16	1.06	24.96	0.8	21.16					buffer
142	43	0	Asmat Ullah et al.	2021/11/25	Advanced Energy Materials	SLG | FTO | Br-2EPT | Perovskite | C60 | Cu			pin	FALSE	FALSE	FALSE	0	SLG | FTO	C60	Evaporation	FALSE	FALSE	FALSE	FALSE	TRUE	FALSE	3	TRUE	FALSE	Cs0.05(FA0.92MA0.08)Pb(I0.92Br0.08)3	FALSE	FALSE	1.56	FALSE	UPS	1	Spin-coating	Liquid	N2	DMF;DMSO	4;1	TRUE	100	30	FALSE	Br-2PACz	Undoped	Spin-coating	Cu	90	Evaporation	FALSE	TRUE	FALSE	TRUE	1	FALSE	100	1.09	25.11	0.82	22.44	1.09	25.11	0.82	22.44					buffer
145	45	1	Janardan Dagar	2015/9/21	Chemistry of Materials	SLG | ITO | PEDOT:PSS | Perovskite | PCBM-60 | DTAB | Ag	0.12	0	pin	FALSE	FALSE	FALSE	0	SLG | ITO	PCBM-60 | DTAB	Spin-coating | Spin-coating	FALSE	FALSE	FALSE	FALSE	TRUE	FALSE	3	TRUE	FALSE	MAPbI3	FALSE	FALSE	1.6	FALSE	Composition	2	Spin-coating >> Spin-coating	Liquid >> Liquid	Unknown	DMF >> IPA	1 >> 1	FALSE	70.0 >> 100.0	10.0 >> 120.0	FALSE	PEDOT:PSS		Spin-coating	Ag	150	Evaporation	FALSE	FALSE	FALSE	TRUE	30	FALSE	100	1.02	15.65	0.44	7.03	1.02	15.65	0.44	7.03					buffer
146	45	1	Janardan Dagar	2015/9/21	Chemistry of Materials	SLG | ITO | PEDOT:PSS | Perovskite | PCBM-60 | MUTAB | Ag	0.12	0	pin	FALSE	FALSE	FALSE	0	SLG | ITO	PCBM-60 | MUTAB	Spin-coating | Spin-coating	FALSE	FALSE	FALSE	FALSE	TRUE	FALSE	3	TRUE	FALSE	MAPbI3	FALSE	FALSE	1.6	FALSE	Composition	2	Spin-coating >> Spin-coating	Liquid >> Liquid	Unknown	DMF >> IPA	1 >> 1	FALSE	70.0 >> 100.0	10.0 >> 120.0	FALSE	PEDOT:PSS		Spin-coating	Ag	150	Evaporation	FALSE	FALSE	FALSE	TRUE	50	FALSE	100	1.02	20.66	0.735	15.5	1.02	20.66	0.735	15.5					buffer
147	45	1	Janardan Dagar	2015/9/21	Chemistry of Materials	SLG | ITO | PEDOT:PSS | Perovskite | PCBM-60 | DTAB | Ag	0.12	0	pin	FALSE	FALSE	FALSE	0	SLG | ITO	PCBM-60 | DTAB	Spin-coating | Spin-coating	FALSE	FALSE	FALSE	FALSE	TRUE	FALSE	3	TRUE	FALSE	MAPbI3	FALSE	FALSE	1.6	FALSE	Composition	2	Spin-coating >> Spin-coating	Liquid >> Liquid	Unknown	DMF >> IPA	1 >> 1	FALSE	70.0 >> 100.0	10.0 >> 120.0	FALSE	PEDOT:PSS		Spin-coating	Ag	150	Evaporation	FALSE	FALSE	FALSE	TRUE	30	FALSE	100	1.02	15.65	0.44	7.03	1.02	15.65	0.44	7.03					buffer
148	45	1	Janardan Dagar	2015/9/21	Chemistry of Materials	SLG | ITO | PEDOT:PSS | Perovskite | PCBM-60 | MUTAB | Ag	0.12	0	pin	FALSE	FALSE	FALSE	0	SLG | ITO	PCBM-60 | MUTAB	Spin-coating | Spin-coating	FALSE	FALSE	FALSE	FALSE	TRUE	FALSE	3	TRUE	FALSE	MAPbI3	FALSE	FALSE	1.6	FALSE	Composition	2	Spin-coating >> Spin-coating	Liquid >> Liquid	Unknown	DMF >> IPA	1 >> 1	FALSE	70.0 >> 100.0	10.0 >> 120.0	FALSE	PEDOT:PSS		Spin-coating	Ag	150	Evaporation	FALSE	FALSE	FALSE	TRUE	50	FALSE	100	1.02	20.66	0.735	15.5	1.02	20.66	0.735	15.5					buffer
153	45	1	Janardan Dagar	2015/9/21	Chemistry of Materials	SLG | ITO | PEDOT:PSS | Perovskite | PCBM-60 | DTAB | Ag	0.12	0	pin	FALSE	TRUE	FALSE	0	SLG | ITO	PCBM-60 | DTAB	Spin-coating | Spin-coating	FALSE	FALSE	FALSE	FALSE	TRUE	FALSE	3	TRUE	FALSE	MAPbI3	FALSE	FALSE	1.6	FALSE	Composition	2	Spin-coating >> Spin-coating	Liquid >> Liquid	Unknown	DMF >> IPA	1 >> 1	FALSE	70.0 >> 100.0	10.0 >> 120.0	FALSE	PEDOT:PSS		Spin-coating	Ag	16	Evaporation	FALSE	FALSE	FALSE	TRUE	30	FALSE	100	1	14.07	0.45	6.43	1	14.07	0.45	6.43					buffer
154	45	1	Janardan Dagar	2015/9/21	Chemistry of Materials	SLG | ITO | PEDOT:PSS | Perovskite | PCBM-60 | MUTAB | Ag	0.12	0	pin	FALSE	TRUE	FALSE	0	SLG | ITO	PCBM-60 | MUTAB	Spin-coating | Spin-coating	FALSE	FALSE	FALSE	FALSE	TRUE	FALSE	3	TRUE	FALSE	MAPbI3	FALSE	FALSE	1.6	FALSE	Composition	2	Spin-coating >> Spin-coating	Liquid >> Liquid	Unknown	DMF >> IPA	1 >> 1	FALSE	70.0 >> 100.0	10.0 >> 120.0	FALSE	PEDOT:PSS		Spin-coating	Ag	4	Evaporation	FALSE	FALSE	FALSE	TRUE	30	FALSE	100	0.93	11.1	0.548	5.63	0.93	11.1	0.548	5.63					buffer
155	45	1	Janardan Dagar	2015/9/21	Chemistry of Materials	SLG | ITO | PEDOT:PSS | Perovskite | PCBM-60 | MUTAB | Ag	0.12	0	pin	FALSE	TRUE	FALSE	0	SLG | ITO	PCBM-60 | MUTAB	Spin-coating | Spin-coating	FALSE	FALSE	FALSE	FALSE	TRUE	FALSE	3	TRUE	FALSE	MAPbI3	FALSE	FALSE	1.6	FALSE	Composition	2	Spin-coating >> Spin-coating	Liquid >> Liquid	Unknown	DMF >> IPA	1 >> 1	FALSE	70.0 >> 100.0	10.0 >> 120.0	FALSE	PEDOT:PSS		Spin-coating	Ag	8	Evaporation	FALSE	FALSE	FALSE	TRUE	30	FALSE	100	1	15.87	0.699	11.04	1	15.87	0.699	11.04					buffer
156	45	1	Janardan Dagar	2015/9/21	Chemistry of Materials	SLG | ITO | PEDOT:PSS | Perovskite | PCBM-60 | MUTAB | Ag	0.12	0	pin	FALSE	TRUE	FALSE	0	SLG | ITO	PCBM-60 | MUTAB	Spin-coating | Spin-coating	FALSE	FALSE	FALSE	FALSE	TRUE	FALSE	3	TRUE	FALSE	MAPbI3	FALSE	FALSE	1.6	FALSE	Composition	2	Spin-coating >> Spin-coating	Liquid >> Liquid	Unknown	DMF >> IPA	1 >> 1	FALSE	70.0 >> 100.0	10.0 >> 120.0	FALSE	PEDOT:PSS		Spin-coating	Ag	12	Evaporation	FALSE	FALSE	FALSE	TRUE	30	FALSE	100	1.01	17.98	0.72	13.08	1.01	17.98	0.72	13.08					buffer
157	45	1	Janardan Dagar	2015/9/21	Chemistry of Materials	SLG | ITO | PEDOT:PSS | Perovskite | PCBM-60 | MUTAB | Ag	0.12	0	pin	FALSE	TRUE	FALSE	0	SLG | ITO	PCBM-60 | MUTAB	Spin-coating | Spin-coating	FALSE	FALSE	FALSE	FALSE	TRUE	FALSE	3	TRUE	FALSE	MAPbI3	FALSE	FALSE	1.6	FALSE	Composition	2	Spin-coating >> Spin-coating	Liquid >> Liquid	Unknown	DMF >> IPA	1 >> 1	FALSE	70.0 >> 100.0	10.0 >> 120.0	FALSE	PEDOT:PSS		Spin-coating	Ag	16	Evaporation	FALSE	FALSE	FALSE	TRUE	30	FALSE	100	1.01	19.65	0.73	14.58	1.01	19.65	0.73	14.58					buffer
158	46	-1	Zhang et al.	2021/9/29	Advanced Energy Materials	SLG | FTO | NiO-c | Perovskite | PCBM | BCP | Ag			pin	FALSE	FALSE	FALSE	0	SLG | FTO	PCBM-60 | BCP	Spin-coating	FALSE	FALSE	FALSE	FALSE	TRUE	FALSE	3	TRUE	FALSE	Cs0.05(FA0.85MA0.15)0.95Pb(I0.85Br0.15)3	FALSE	FALSE		FALSE	Literature	1	Spin-coating	Liquid	N2	DMF; DMSO	4; 1	TRUE	100	60	FALSE	NiO-c		Spray-pyrolys	Ag	100	Evaporation	FALSE	FALSE	FALSE	TRUE	32	FALSE	100	1.12	23.06	0.7801	20.15	1.11	23.02	0.7698	19.67					buffer
159	46	1	Zhang et al.	2021/9/29	Advanced Energy Materials	SLG | FTO | NiO-c | Perovskite | PFDT | PCBM | BCP | Ag			pin	FALSE	FALSE	FALSE	0	SLG | FTO	PCBM-60 | BCP	Spin-coating	FALSE	FALSE	FALSE	FALSE	TRUE	FALSE	3	TRUE	FALSE	Cs0.05(FA0.85MA0.15)0.95Pb(I0.85Br0.15)3	FALSE	FALSE		FALSE	Literature	1	Spin-coating	Liquid	N2	DMF; DMSO	4; 1	TRUE	100	60	FALSE	NiO-c		Spray-pyrolys	Ag	100	Evaporation	FALSE	FALSE	FALSE	TRUE	32	FALSE	100	1.16	23.48	0.8	21.79	1.15	23.35	0.7985	21.44					buffer
160	25	-1	Marta Valles-Pelarda et al.	2016/10/31		SLG | FTO | c-TiO2 | mp-TiO2 | Perovskite | Spiro-OMeTAD | Au	0.089	0	pin	FALSE	FALSE	FALSE	0	SLG | FTO	TiO2-c | TiO2-mp	Spin-coating	FALSE	FALSE	FALSE	FALSE	TRUE	FALSE	3	TRUE	FALSE	MAPbI3	FALSE	FALSE		FALSE		2	Spin-coating 	Liquid	Air	DMF	1	FALSE	100	90	FALSE	Spiro-MeOTAD	Li-TFSI	Spin-coating	Au	60	Evaporation	FALSE	FALSE	FALSE	TRUE	1	FALSE	100	0.909	19.8	0.754	13.5	0.827	19.3	0.634	10.1					buffer
161	25	1	Marta Valles-Pelarda et al.	2016/10/31		SLG | FTO | c-TiO2 | mp-TiO2 | 3 | Perovskite | Spiro-OMeTAD | Au	0.089	0	pin	FALSE	FALSE	FALSE	0	SLG | FTO	TiO2-c | TiO2-mp	Spin-coating	FALSE	FALSE	FALSE	FALSE	TRUE	FALSE	3	TRUE	FALSE	MAPbI3	FALSE	FALSE		FALSE		2	Spin-coating	Liquid	Air	DMF	1	FALSE	100	90	FALSE	Spiro-MeOTAD	Li-TFSI	Spin-coating	Au	60	Evaporation	FALSE	FALSE	FALSE	TRUE	1	FALSE	100	0.822	19.2	0.714	11.2	0.797	18.7	0.703	10.47					buffer
165	25	0	Marta Valles-Pelarda et al.	2016/10/31		SLG | FTO | c-TiO2 | mp-TiO2 | 1 | Perovskite | Spiro-OMeTAD | Au	0.089	0	pin	FALSE	FALSE	FALSE	0	SLG | FTO	TiO2-c | TiO2-mp	Spin-coating	FALSE	FALSE	FALSE	FALSE	TRUE	FALSE	3	TRUE	FALSE	MAPbI3	FALSE	FALSE		FALSE		2	Spin-coating	Liquid	Air	DMF	1	FALSE	100	90	FALSE	Spiro-MeOTAD	Li-TFSI	Spin-coating	Au	60	Evaporation	FALSE	FALSE	FALSE	TRUE	1	FALSE	100	0.78	18.1	0.63	8.9	0.779	16.6	0.714	9.2					buffer
166	25	0	Marta Valles-Pelarda et al.	2016/10/31		SLG | FTO |  mp-TiO2 | 1 | Perovskite | Spiro-OMeTAD | Au	0.089	0	pin	FALSE	FALSE	FALSE	0	SLG | FTO	TiO2-c | TiO2-mp	Spin-coating	FALSE	FALSE	FALSE	FALSE	TRUE	FALSE	3	TRUE	FALSE	MAPbI3	FALSE	FALSE		FALSE		2	Spin-coating	Liquid	Air	DMF	1	FALSE	100	90	FALSE	Spiro-MeOTAD	Li-TFSI	Spin-coating	Au	60	Evaporation	FALSE	FALSE	FALSE	TRUE	1	FALSE	100	0.753	17.4	0.64	8.4	0.708	14	0.43	4.4					buffer
