Repository: SNK1428/SAMs_Simulator

**Not yet finished**

# 项目说明

## 项目结构

```
Project_root
  |-Data_Generator                  // 编码软件 预测数据生成软件
  |   |-config.txt                  // 配置文件(可通过执行执行文件时指定位置)
  |-Fitting_model                   // 存储的网格+交叉验证搜索的模型
  |-Raw_Mole_Encode_Generator       // 将分子结构（SMILES，CML，MOL）文件转为分子编码
  |-Data                            // 原始数据存储位置
  |-README.md                       // 本文件
```

## 操作系统及配置

Linux(Recommend: Debian12), 16G RAM + 256G swap, CUDA11.8

## 语言版本与主要包依赖

### C++17

CMake 3.25
Clang 14.0.6
GCC 11.3

File: Data/input/selectTxt_unix_original_0.02.txt (part 2 of 11)
Kim et al.	2018/8/30	Chemistry Letters	SLG | FTO | CdS | Perovskite | Spiro-MeOTAD | Au	0.12	0	nip	FALSE	FALSE	FALSE	0	SLG | FTO	CdS	CBD	FALSE	FALSE	FALSE	FALSE	TRUE	FALSE	3	TRUE	FALSE	MAPbI3	FALSE	FALSE	1.6	FALSE	Composition	1	Spin-coating	Liquid	Unknown	DMF; DMSO	3; 1	TRUE	40; 60; 70; 100	5.0; 5.0; 5.0; 5.0	FALSE	Spiro-MeOTAD	Li-TFSI; TPB	Spin-coating	Au	100	Evaporation	FALSE	FALSE	FALSE	TRUE	1	FALSE	100	1.1	18.7	0.72	15	1.1	18.7	0.72	15	Reversed	Reversed	Reversed	Reversed	buffer
Kim et al.	2018/8/30	Chemistry Letters	SLG | FTO | CdS | Perovskite | Spiro-MeOTAD | Au	0.12	0	nip	FALSE	FALSE	FALSE	0	SLG | FTO	CdS	CBD	FALSE	FALSE	FALSE	FALSE	TRUE	FALSE	3	TRUE	FALSE	MAPbI3	FALSE	FALSE	1.6	FALSE	Composition	1	Spin-coating	Liquid	Unknown	DMF; DMSO	3; 1	TRUE	40; 60; 70; 100	5.0; 5.0; 5.0; 5.0	FALSE	Spiro-MeOTAD	Li-TFSI; TPB	Spin-coating	Au	100	Evaporation	FALSE	FALSE	FALSE	TRUE	1	FALSE	100	1.12	19.7	0.74	16	1.12	19.7	0.74	16	Reversed	Reversed	Reversed	Reversed	buffer
Lee et al.	2017/3/20	Sustainable Energy & Fuels	SLG | FTO | TiO2-c | TiO2-mp | Perovskite | Carbon | FTO | SLG	0.188	0	nip	FALSE	FALSE	FALSE	0	SLG | FTO	TiO2-c | TiO2-mp	Spin-coating | Electrospraying	FALSE	FALSE	FALSE	FALSE	TRUE	FALSE	3	TRUE	FALSE	CsSnI3	TRUE	TRUE	1.3	FALSE		2	Electrospraying >> Dropcasting	Liquid >> Liquid	Unknown >> Unknown	IPA >> Ethanol	1 >> 1	FALSE	100; 500 >> 110	Unknown; 20.0 >> 20.0	FALSE	Carbon		Electrospraying	FTO | SLG		Sandwiching	FALSE	FALSE	FALSE	TRUE	1	FALSE	100	0.367	6.752	0.595	1.47	0.367	6.752	0.595	1.47	Reversed	Reversed	Reversed	Reversed	buffer
Lee et al.	2017/3/20	Sustainable Energy & Fuels	SLG | FTO | TiO2-c | TiO2-mp | Perovskite | Carbon | FTO | SLG	0.188	0	nip	FALSE	FALSE	FALSE	0	SLG | FTO	TiO2-c | TiO2-mp	Spin-coating | Electrospraying	FALSE	FALSE	FALSE	FALSE	TRUE	FALSE	3	TRUE	FALSE	CsSnBr0.5I2.5	TRUE	TRUE	1.375	FALSE		2	Electrospraying >> Dropcasting	Liquid >> Liquid	Unknown >> Unknown	IPA >> Ethanol	1 >> 1	FALSE	100; 500 >> 110	Unknown; 20.0 >> 20.0	FALSE	Carbon		Electrospraying	FTO | SLG		Sandwiching	FALSE	FALSE	FALSE	TRUE	1	FALSE	100	0.444	6.576	0.55	1.6	0.444	6.576	0.55	1.6	Reversed	Reversed	Reversed	Reversed	buffer
Lee et al.	2017/3/20	Sustainable Energy & Fuels	SLG | FTO | TiO2-c | TiO2-mp | Perovskite | Carbon | FTO | SLG	0.188	0	nip	FALSE	FALSE	FALSE	0	SLG | FTO	TiO2-c | TiO2-mp	Spin-coating | Electrospraying	FALSE	FALSE	FALSE	FALSE	TRUE	FALSE	3	TRUE	FALSE	CsSnBr0.6I2.4	TRUE	TRUE	1.4	FALSE		2	Electrospraying >> Dropcasting	Liquid >> Liquid	Unknown >> Unknown	IPA >> Ethanol	1 >> 1	FALSE	100; 500 >> 110	Unknown; 20.0 >> 20.0	FALSE	Carbon		Electrospraying	FTO | SLG		Sandwiching	FALSE	FALSE	FALSE	TRUE	1	FALSE	100	0.563	6.225	0.577	2.02	0.563	6.225	0.577	2.02	Reversed	Reversed	Reversed	Reversed	buffer
Lee et al.	2017/3/20	Sustainable Energy & Fuels	SLG | FTO | TiO2-c | TiO2-mp | Perovskite | Carbon | FTO | SLG	0.188	0	nip	FALSE	FALSE	FALSE	0	SLG | FTO	TiO2-c | TiO2-mp	Spin-coating | Electrospraying	FALSE	FALSE	FALSE	FALSE	TRUE	FALSE	3	TRUE	FALSE	CsSnBr2I	TRUE	TRUE	1.63	FALSE		2	Electrospraying >> Dropcasting	Liquid >> Liquid	Unknown >> Unknown	IPA >> Ethanol	1 >> 1	FALSE	100; 500 >> 110	Unknown; 20.0 >> 20.0	FALSE	Carbon		Electrospraying	FTO | SLG		Sandwiching	FALSE	FALSE	FALSE	TRUE	1	FALSE	100	0.575	3.413	0.548	1.08	0.575	3.413	0.548	1.08	Reversed	Reversed	Reversed	Reversed	buffer
Lee et al.	2017/3/20	Sustainable Energy & Fuels	SLG | FTO | TiO2-c | TiO2-mp | Perovskite | Carbon | FTO | SLG	0.188	0	nip	FALSE	FALSE	FALSE	0	SLG | FTO	TiO2-c | TiO2-mp	Spin-coating | Electrospraying	FALSE	FALSE	FALSE	FALSE	TRUE	FALSE	3	TRUE	FALSE	CsSnBr2.5I0.5	TRUE	TRUE	2.36	FALSE		2	Electrospraying >> Dropcasting	Liquid >> Liquid	Unknown >> Unknown	IPA >> Ethanol	1 >> 1	FALSE	100; 500 >> 110	Unknown; 20.0 >> 20.0	FALSE	Carbon		Electrospraying	FTO | SLG		Sandwiching	FALSE	FALSE	FALSE	TRUE	1	FALSE	100	0.572	0.01	0.372	0	0.572	0.01	0.372	0	Reversed	Reversed	Reversed	Reversed	buffer
Matsumoto et al.	2015/8/24	The Journal of Physical Chemistry C	SLG | ITO | PEDOT:PSS | Perovskite | PCBM-60 | BCP | Al	0.013	0	pin	FALSE	FALSE	FALSE	0	SLG | ITO	PCBM-60 | BCP	Spin-coating | Evaporation	FALSE	FALSE	FALSE	FALSE	TRUE	FALSE	3	TRUE	FALSE	MAPbI3	FALSE	FALSE	1.6	FALSE		1	Spin-coating	Liquid	Unknown	DMSO; GBL		TRUE	100	15	FALSE	PEDOT:PSS		Spin-coating	Al	100	Evaporation	FALSE	FALSE	FALSE	TRUE	8	FALSE	100	0.87	7.25	0.87	5.47	0.87	7.25	0.87	5.47	Reversed	Reversed	Reversed	Reversed	buffer
Chen et al.	2018/4/30	The Journal of Physical Chemistry C	SLG | FTO | TiO2-c | TiO2-mp | Perovskite | Spiro-MeOTAD | Au	0.1	0	nip	FALSE	FALSE	FALSE	0	SLG | FTO	TiO2-c | TiO2-mp	Spin-coating | Spin-coating	FALSE	FALSE	FALSE	FALSE	TRUE	FALSE	3	TRUE	FALSE	MAPbI3	FALSE	FALSE	1.59	FALSE		2	Spin-coating >> CBD	Liquid >> Liquid	Unknown >> Unknown	DMF >> IPA	1 >> 1	FALSE	Unknown >> 100	Unknown >> 30.0	FALSE	Spiro-MeOTAD	Li-TFSI; TPB	Spin-coating	Au	80	Evaporation	FALSE	FALSE	FALSE	TRUE	1	FALSE	100	1.04	21.58	0.7	15.6	1.04	21.58	0.7	15.6	Reversed	Reversed	Reversed	Reversed	buffer
Chen et al.	2018/4/30	The Journal of Physical Chemistry C	SLG | FTO | TiO2-c | TiO2-mp | Perovskite | Spiro-MeOTAD | Au	0.1	0	nip	FALSE	FALSE	FALSE	0	SLG | FTO	TiO2-c | TiO2-mp	Spin-coating | Spin-coating	FALSE	FALSE	FALSE	FALSE	TRUE	FALSE	3	TRUE	FALSE	MAPbI3	FALSE	FALSE	1.59	FALSE		2	Spin-coating >> CBD	Liquid >> Liquid	Unknown >> Unknown	DMF >> IPA	1 >> 1	FALSE	Unknown >> 100	Unknown >> 30.0	FALSE	Spiro-MeOTAD	Li-TFSI; TPB	Spin-coating	Au	80	Evaporation	FALSE	FALSE	FALSE	TRUE	1	FALSE	100	0.96	19.4	0.68	12.58	0.96	19.4	0.68	12.58	Reversed	Reversed	Reversed	Reversed	buffer
Strachala et al.	2018/11/30	ECS Transactions	SLG | ITO | PEDOT:PSS | Perovskite | PCBM-60 | Al	0.1	0	pin	FALSE	FALSE	FALSE	0	SLG | ITO	PCBM-60	Spin-coating	FALSE	FALSE	FALSE	FALSE	TRUE	FALSE	3	TRUE	FALSE	MAPbI3	FALSE	FALSE	1.6	FALSE	Composition	1	Spin-coating	Liquid	N2	DMF	1	FALSE	80	90	FALSE	PEDOT:PSS		Spin-coating	Ca | Al	5.0 | 130.0	Sputtering | Sputtering	FALSE	FALSE	TRUE	TRUE	9	FALSE	85	0.81	17.7	0.653	10.41	0.81	17.7	0.653	10.41	Reversed	Reversed	Reversed	Reversed	buffer
Strachala et al.	2018/11/30	ECS Transactions	SLG | ITO | PEDOT:PSS | Perovskite | PCBM-60 | Al	0.1	0	pin	FALSE	FALSE	FALSE	0	SLG | ITO	PCBM-60	Spin-coating	FALSE	FALSE	FALSE	FALSE	TRUE	FALSE	3	TRUE	FALSE	MAPbI3	FALSE	FALSE	1.6	FALSE	Composition	1	Spin-coating	Liquid	Air	DMF	1	FALSE	90	110	FALSE	PEDOT:PSS		Spin-coating	Ca | Al	5.0 | 130.0	Sputtering | Sputtering	FALSE	FALSE	TRUE	TRUE	6	FALSE	85	0.795	17.42	0.332	5.16	0.795	17.42	0.332	5.16	Reversed	Reversed	Reversed	Reversed	buffer
Gao et al.	2017/5/15	Chemical Engineering Journal	SLG | FTO | SnO2-nt | Perovskite | P3HT | Au	0.1	0	nip	FALSE	FALSE	FALSE	0	SLG | FTO	SnO2-nt	Hydrothermal	FALSE	FALSE	FALSE	FALSE	TRUE	FALSE	3	TRUE	FALSE	MAPbI3	FALSE	FALSE	1.6	FALSE	Composition	1	Spin-coating	Liquid	Unknown	DMF	1	TRUE	100	60	FALSE	P3HT		Spin-coating	Au	50	Evaporation	FALSE	FALSE	FALSE	TRUE	14	FALSE	100	0.93	17.8	0.675	10.8	0.93	17.8	0.675	10.8	Reversed	Reversed	Reversed	Reversed	buffer
La Ferrara et al.	2017/8/16	Materials Research Express	SLG | AZO | ZnO-nw | Perovskite | Spiro-MeOTAD | Au	0.1	0	nip	FALSE	FALSE	FALSE	0	SLG	AZO | ZnO-nw	Sputtering | CBD	FALSE	FALSE	FALSE	FALSE	TRUE	FALSE	3	TRUE	FALSE	MAPbI3	FALSE	FALSE	1.6	FALSE		2	Spin-coating >> CBD	Liquid >> Liquid	Ambient >> Ambient	DMF >> IPA	1 >> 1	FALSE	70 >> 100	Unknown >> 15.0	FALSE	Spiro-MeOTAD	Li-TFSI; TPB	Spin-coating	Au	100	Evaporation	FALSE	FALSE	FALSE	TRUE	1	FALSE	100	0.7	13.8	0.397	3.8	0.7	13.8	0.397	3.8	Reversed	Reversed	Reversed	Reversed	buffer
La Ferrara et al.	2017/8/16	Materials Research Express	SLG | AZO | ZnO-nw | Perovskite | Spiro-MeOTAD | Au	0.1	0	nip	FALSE	FALSE	FALSE	0	SLG	AZO | ZnO-nw	Sputtering | CBD	FALSE	FALSE	FALSE	FALSE	TRUE	FALSE	3	TRUE	FALSE	MAPbI3	FALSE	FALSE	1.6	FALSE		2	Spin-coating >> CBD	Liquid >> Liquid	Ambient >> Ambient	DMF >> IPA	1 >> 1	FALSE	70 >> 100	Unknown >> 15.0	FALSE	Spiro-MeOTAD	Li-TFSI; TPB	Spin-coating	Au	100	Evaporation	FALSE	FALSE	FALSE	TRUE	1	FALSE	100	0.808	16	0.532	7	0.808	16	0.532	7	Reversed	Reversed	Reversed	Reversed	buffer
La Ferrara et al.	2017/8/16	Materials Research Express	SLG | AZO | ZnO-nw | Perovskite | Spiro-MeOTAD | Au	0.1	0	nip	FALSE	FALSE	FALSE	0	SLG	AZO | ZnO-nw	Sputtering | CBD	FALSE	FALSE	FALSE	FALSE	TRUE	FALSE	3	TRUE	FALSE	MAPbI3	FALSE	FALSE	1.6	FALSE		2	Spin-coating >> CBD	Liquid >> Liquid	Ambient >> Ambient	DMF >> IPA	1 >> 1	FALSE	70 >> 100	Unknown >> 15.0	FALSE	Spiro-MeOTAD	Li-TFSI; TPB	Spin-coating	Au	100	Evaporation	FALSE	FALSE	FALSE	TRUE	1	FALSE	100	0.778	8.4	0.364	2.4	0.778	8.4	0.364	2.4	Reversed	Reversed	Reversed	Reversed	buffer
Zhao et al.	2016/1/6	Nature Communications	SLG | FTO | TiO2-c | Perovskite | Spiro-MeOTAD | Au	0.09	0	nip	FALSE	FALSE	FALSE	0	SLG | FTO	TiO2-c	Spin-coating	FALSE	FALSE	FALSE	FALSE	TRUE	FALSE	3	TRUE	FALSE	MAPbI3	FALSE	FALSE	1.6	FALSE	Composition	1	Spin-coating	Liquid	Unknown	DMF	1	FALSE	60; 105	45.0; 70.0	FALSE	Spiro-MeOTAD	Li-TFSI; TPB	Spin-coating	Au	90	Evaporation	FALSE	FALSE	FALSE	TRUE	1	FALSE	100	1	20	0.65	13	1	20	0.65	13	Reversed	Reversed	Reversed	Reversed	buffer
Zhao et al.	2016/1/6	Nature Communications	SLG | FTO | TiO2-c | Perovskite | Spiro-MeOTAD | Au	0.09	0	nip	FALSE	FALSE	FALSE	0	SLG | FTO	TiO2-c	Spin-coating	FALSE	FALSE	FALSE	FALSE	TRUE	FALSE	3	TRUE	FALSE	MAPbI3	FALSE	FALSE	1.6	FALSE	Composition	1	Spin-coating	Liquid	Unknown	DMF	1	FALSE	60; 105	45.0; 70.0	FALSE	Spiro-MeOTAD	Li-TFSI; TPB	Spin-coating	Au	90	Evaporation	FALSE	FALSE	FALSE	TRUE	1	FALSE	100	1.1	23	0.68	17.2	1.1	23	0.68	17.2	Reversed	Reversed	Reversed	Reversed	buffer
Zhao et al.	2016/1/6	Nature Communications	SLG | FTO | TiO2-c | Perovskite | Spiro-MeOTAD | Au	0.09	0	nip	FALSE	FALSE	FALSE	0	SLG | FTO	TiO2-c	Spin-coating	FALSE	FALSE	FALSE	FALSE	TRUE	FALSE	3	TRUE	FALSE	MAPbI3	FALSE	FALSE	1.6	FALSE	Composition	1	Spin-coating	Liquid	Unknown	DMF	1	FALSE	60; 105	45.0; 70.0	FALSE	Spiro-MeOTAD	Li-TFSI; TPB	Spin-coating	Au	90	Evaporation	FALSE	FALSE	FALSE	TRUE	1	FALSE	100	1.1	22	0.62	15	1.1	22	0.62	15	Reversed	Reversed	Reversed	Reversed	buffer
Han et al.	2019/4/12	Solar RRL	SLG | ITO | NiO-c | Perovskite | Nb2O5 | PCBM-60 | Bphen | Ag	0.04	0	pin	FALSE	FALSE	FALSE	0	SLG | ITO	Nb2O5 | PCBM-60 | Bphen	Spin-coating | Spin-coating | Spin-coating	FALSE	FALSE	FALSE	FALSE	TRUE	FALSE	3	TRUE	FALSE	CsPbBrI2	TRUE	FALSE		FALSE		1	Spin-coating	Liquid	Unknown	DMF; DMSO	9; 1	FALSE	45; 160	0.5; 2.0	FALSE	NiO-c		Spin-coating	Ag	100	Evaporation	FALSE	FALSE	FALSE	TRUE	1	FALSE	100	1.06	14.13	0.784	11.74	1.06	14.13	0.784	11.74	Reversed	Reversed	Reversed	Reversed	buffer
Han et al.	2019/4/12	Solar RRL	SLG | ITO | NiO-c | Perovskite | PCBM-60 | Bphen | Ag	0.04	0	pin	FALSE	FALSE	FALSE	0	SLG | ITO	PCBM-60 | Bphen	Spin-coating | Spin-coating	FALSE	FALSE	FALSE	FALSE	TRUE	FALSE	3	TRUE	FALSE	CsPbBrI2	TRUE	FALSE		FALSE		1	Spin-coating	Liquid	Unknown	DMF; DMSO	9; 1	FALSE	45; 160	0.5; 2.0	FALSE	NiO-c		Spin-coating	Ag	100	Evaporation	FALSE	FALSE	FALSE	TRUE	1	FALSE	100	0.92	13.48	0.735	9.1	0.92	13.48	0.735	9.1	Reversed	Reversed	Reversed	Reversed	buffer
Han et al.	2019/4/12	Solar RRL	SLG | ITO | NiO-c | Perovskite | ZnO-np | C60 | Ag	0.04	0	pin	FALSE	FALSE	FALSE	0	SLG | ITO	ZnO-np | C60	Spin-coating | Spin-coating	FALSE	FALSE	FALSE	FALSE	TRUE	FALSE	3	TRUE	FALSE	CsPbBrI2	TRUE	FALSE		FALSE		1	Spin-coating	Liquid	Unknown	DMF; DMSO	9; 1	FALSE	45; 160	0.5; 2.0	FALSE	NiO-c		Spin-coating	Ag	100	Evaporation	FALSE	FALSE	FALSE	TRUE	1	FALSE	100	1.06	13.96	0.716	10.65	1.06	13.96	0.716	10.65	Reversed	Reversed	Reversed	Reversed	buffer
Han et al.	2019/4/12	Solar RRL	SLG | ITO | NiO-c | Perovskite | Nb2O5 | PCBM-60 | Bphen | Ag	0.04	0	pin	FALSE	FALSE	FALSE	0	SLG | ITO	Nb2O5 | PCBM-60 | Bphen	Spin-coating | Spin-coating | Spin-coating	FALSE	FALSE	FALSE	FALSE	TRUE	FALSE	3	TRUE	FALSE	CsPbBrI2	TRUE	FALSE		FALSE		1	Spin-coating	Liquid	Unknown	DMF; DMSO	9; 1	FALSE	45; 160	0.5; 2.0	FALSE	NiO-c		Spin-coating	Ag	100	Evaporation	FALSE	FALSE	FALSE	TRUE	30	FALSE	100	1.06	13.75	0.764	11.17	1.06	13.75	0.764	11.17	Reversed	Reversed	Reversed	Reversed	buffer
Han et al.	2019/4/12	Solar RRL	SLG | ITO | NiO-c | Perovskite | PCBM-60 | Bphen | Ag	0.04	0	pin	FALSE	FALSE	FALSE	0	SLG | ITO	PCBM-60 | Bphen	Spin-coating | Spin-coating	FALSE	FALSE	FALSE	FALSE	TRUE	FALSE	3	TRUE	FALSE	CsPbBrI2	TRUE	FALSE		FALSE		1	Spin-coating	Liquid	Unknown	DMF; DMSO	9; 1	FALSE	45; 160	0.5; 2.0	FALSE	NiO-c		Spin-coating	Ag	100	Evaporation	FALSE	FALSE	FALSE	TRUE	30	FALSE	100	0.92	12.92	0.686	8.31	0.92	12.92	0.686	8.31	Reversed	Reversed	Reversed	Reversed	buffer
Han et al.	2019/4/12	Solar RRL	SLG | ITO | NiO-c | Perovskite | ZnO-np | C60 | Ag	0.04	0	pin	FALSE	FALSE	FALSE	0	SLG | ITO	ZnO-np | C60	Spin-coating | Spin-coating	FALSE	FALSE	FALSE	FALSE	TRUE	FALSE	3	TRUE	FALSE	CsPbBrI2	TRUE	FALSE		FALSE		1	Spin-coating	Liquid	Unknown	DMF; DMSO	9; 1	FALSE	45; 160	0.5; 2.0	FALSE	NiO-c		Spin-coating	Ag	100	Evaporation	FALSE	FALSE	FALSE	TRUE	30	FALSE	100	1.06	13.47	0.712	10.16	1.06	13.47	0.712	10.16	Reversed	Reversed	Reversed	Reversed	buffer
Fang et al.	2018/5/14	Inorganic Chemistry Frontiers	SLG | ITO | PEDOT:PSS | Perovskite | PCBM-60 | Al	0.04	0	pin	FALSE	FALSE	FALSE	0	SLG | ITO	PCBM-60	Spin-coating	FALSE	FALSE	FALSE	FALSE	FALSE	FALSE		FALSE	TRUE	Ag2CsSb2I3	TRUE	TRUE	1.96	FALSE		1	Spin-coating	Liquid	N2	DMF	1	FALSE	Unknown	Unknown	FALSE	PEDOT:PSS		Spin-coating	Al	100	Evaporation	FALSE	FALSE	FALSE	TRUE	1	FALSE	100	0.77	1.91	0.671	0.99	0.77	1.91	0.671	0.99	Reversed	Reversed	Reversed	Reversed	buffer
Jiang et al.	2019/4/15	Materials Research Express	SLG | ITO | PEDOT:PSS | Perovskite | PCBM-60 | Bphen | Ag	0.0625	0	pin	FALSE	FALSE	FALSE	0	SLG | ITO	PCBM-60 | Bphen	Spin-coating | Spin-coating	FALSE	FALSE	FALSE	FALSE	TRUE	FALSE	3	TRUE	FALSE	MAPbI3	FALSE	FALSE	1.6	FALSE	Composition	1	Spin-coating	Liquid	N2	DMF	1	FALSE	Unknown	Unknown	FALSE	PEDOT:PSS		Spin-coating	Ag		Evaporation	FALSE	FALSE	FALSE	TRUE	1	FALSE	100	0.9	22.55	0.704	14.34	0.9	22.55	0.704	14.34	Reversed	Reversed	Reversed	Reversed	buffer
Jiang et al.	2019/4/15	Materials Research Express	SLG | ITO | PEDOT:PSS | Perovskite | PCBM-60 | Bphen | Ag	0.0625	0	pin	FALSE	FALSE	FALSE	0	SLG | ITO	PCBM-60 | Bphen	Spin-coating | Spin-coating	FALSE	FALSE	FALSE	FALSE	TRUE	FALSE	3	TRUE	FALSE	MAPbI3	FALSE	FALSE	1.6	FALSE	Composition	1	Spin-coating	Liquid	N2	DMF	1	FALSE	Unknown	Unknown	FALSE	PEDOT:PSS		Spin-coating	Ag		Evaporation	FALSE	FALSE	FALSE	TRUE	1	FALSE	100	0.92	22.75	0.74	15.5	0.92	22.75	0.74	15.5	Reversed	Reversed	Reversed	Reversed	buffer
Jiang et al.	2019/4/15	Materials Research Express	SLG | ITO | PEDOT:PSS | Perovskite | PCBM-60 | Bphen | Ag	0.0625	0	pin	FALSE	FALSE	FALSE	0	SLG | ITO	PCBM-60 | Bphen	Spin-coating | Spin-coating	FALSE	FALSE	FALSE	FALSE	TRUE	FALSE	3	TRUE	FALSE	MAPbI3	FALSE	FALSE	1.6	FALSE	Composition	1	Spin-coating	Liquid	N2	DMF	1	FALSE	Unknown	Unknown	FALSE	PEDOT:PSS		Spin-coating	Ag		Evaporation	FALSE	FALSE	FALSE	TRUE	1	FALSE	100	0.99	22.77	0.752	16.96	0.99	22.77	0.752	16.96	Reversed	Reversed	Reversed	Reversed	buffer
Jiang et al.	2019/4/15	Materials Research Express	SLG | ITO | PEDOT:PSS | Perovskite | PCBM-60 | Bphen | Ag	0.0625	0	pin	FALSE	FALSE	FALSE	0	SLG | ITO	PCBM-60 | Bphen	Spin-coating | Spin-coating	FALSE	FALSE	FALSE	FALSE	TRUE	FALSE	3	TRUE	FALSE	MAPbI3	FALSE	FALSE	1.6	FALSE	Composition	1	Spin-coating	Liquid	N2	DMF	1	FALSE	Unknown	Unknown	FALSE	PEDOT:PSS		Spin-coating	Ag		Evaporation	FALSE	FALSE	FALSE	TRUE	1	FALSE	100	0.88	21.59	0.725	14.03	0.88	21.59	0.725	14.03	Reversed	Reversed	Reversed	Reversed	buffer
Jiang et al.	2019/4/15	Materials Research Express	SLG | ITO | PEDOT:PSS | Perovskite | PCBM-60 | Bphen | Ag	0.0625	0	pin	FALSE	FALSE	FALSE	0	SLG | ITO	PCBM-60 | Bphen	Spin-coating | Spin-coating	FALSE	FALSE	FALSE	FALSE	TRUE	FALSE	3	TRUE	FALSE	MAPbI3	FALSE	FALSE	1.6	FALSE	Composition	1	Spin-coating	Liquid	N2	DMF	1	FALSE	Unknown	Unknown	FALSE	PEDOT:PSS		Spin-coating	Ag		Evaporation	FALSE	FALSE	FALSE	TRUE	1	FALSE	100	0.89	22.55	0.754	15.15	0.89	22.55	0.754	15.15	Reversed	Reversed	Reversed	Reversed	buffer
Yuan et al.	2019/3/12	Science China Chemistry	SLG | ITO | TiO2-c | Perovskite | Spiro-MeOTAD | Au	0.16	0	nip	FALSE	FALSE	FALSE	0	SLG | ITO	TiO2-c	Spin-coating	FALSE	FALSE	FALSE	FALSE	TRUE	TRUE	3.0 | 2.0	TRUE	FALSE	FA0.6MA0.4Pb0.4Sn0.6I3 | (PEA)2Pb0.4Sn0.6I4	FALSE	FALSE	1.26	FALSE		2	Spin-coating >> Spin-coating	Liquid >> Liquid	Unknown >> Unknown	DMF; DMSO >> IPA	6; 1 >> 1	TRUE	70 >> 100	30.0 >> 10.0	FALSE	Spiro-MeOTAD	Li-TFSI; TPB	Spin-coating	Au	100	Evaporation	FALSE	FALSE	FALSE	TRUE	1	FALSE	100	0.77	26.6	0.757	15.5	0.77	26.6	0.757	15.5	Reversed	Reversed	Reversed	Reversed	buffer
Ma et al.	2016/8/26	Nanoscale	SLG | ITO | PEDOT:PSS | Perovskite | PCBM-60 | Rhodamine 101 | LiF | Ag	0.11	0	pin	FALSE	FALSE	FALSE	0	SLG | ITO	PCBM-60 | Rhodamine 101 | LiF	Spin-coating | Spin-coating | Evaporation	FALSE	FALSE	FALSE	FALSE	TRUE	FALSE	3	TRUE	FALSE	MAPbI3	FALSE	FALSE	1.6	FALSE	Composition	2	Spin-coating >> Spin-coating	Liquid >> Liquid	N2 >> N2	DMSO; GBL>> IPA	4; 7 >> 1	TRUE	100	20	FALSE	PEDOT:PSS		Spin-coating	Ag	100	Evaporation	FALSE	FALSE	FALSE	TRUE	1	FALSE	100	0.92	18.5	0.766	13.12	0.92	18.5	0.766	13.12	Reversed	Reversed	Reversed	Reversed	buffer
Ma et al.	2016/8/26	Nanoscale	SLG | ITO | PEDOT:PSS | Perovskite | PCBM-60 | Rhodamine 101 | LiF | Ag	0.11	0	pin	FALSE	FALSE	FALSE	0	SLG | ITO	PCBM-60 | Rhodamine 101 | LiF	Spin-coating | Spin-coating | Evaporation	FALSE	FALSE	FALSE	FALSE	TRUE	TRUE	3.0 | 2.0	TRUE	FALSE	MAPbI3 | CA2PbI4	FALSE	FALSE		FALSE		2	Spin-coating >> Spin-coating	Liquid >> Liquid	N2 >> N2	DMSO; GBL>> IPA	4; 7 >> 1	TRUE	100	20	FALSE	PEDOT:PSS		Spin-coating	Ag	100	Evaporation	FALSE	FALSE	FALSE	TRUE	1	FALSE	100	0.95	17.56	0.756	12.64	0.95	17.56	0.756	12.64	Reversed	Reversed	Reversed	Reversed	buffer
Ma et al.	2016/8/26	Nanoscale	SLG | ITO | PEDOT:PSS | Perovskite | PCBM-60 | Rhodamine 101 | LiF | Ag	0.11	0	pin	FALSE	FALSE	FALSE	0	SLG | ITO	PCBM-60 | Rhodamine 101 | LiF	Spin-coating | Spin-coating | Evaporation	FALSE	FALSE	FALSE	FALSE	TRUE	TRUE	3.0 | 2.0	TRUE	FALSE	MAPbI3 | CA2PbI4	FALSE	FALSE		FALSE		2	Spin-coating >> Spin-coating	Liquid >> Liquid	N2 >> N2	DMSO; GBL >> IPA	4; 7 >> 1	TRUE	100	20	FALSE	PEDOT:PSS		Spin-coating	Ag	100	Evaporation	FALSE	FALSE	FALSE	TRUE	1	FALSE	100	0.92	19.29	0.773	13.86	0.92	19.29	0.773	13.86	Reversed	Reversed	Reversed	Reversed	buffer
Ma et al.	2016/8/26	Nanoscale	SLG | ITO | PEDOT:PSS | Perovskite | PCBM-60 | Rhodamine 101 | LiF | Ag	0.11	0	pin	FALSE	FALSE	FALSE	0	SLG | ITO	PCBM-60 | Rhodamine 101 | LiF	Spin-coating | Spin-coating | Evaporation	FALSE	FALSE	FALSE	FALSE	TRUE	TRUE	3.0 | 2.0	TRUE	FALSE	MAPbI3 | CA2PbI4	FALSE	FALSE		FALSE		2	Spin-coating >> Spin-coating	Liquid >> Liquid	N2 >> N2	DMSO; GBL  >> IPA	4; 7 >> 1	TRUE	100	20	FALSE	PEDOT:PSS		Spin-coating	Ag	100	Evaporation	FALSE	FALSE	FALSE	TRUE	1	FALSE	100	0.95	8.19	0.676	5.27	0.95	8.19	0.676	5.27	Reversed	Reversed	Reversed	Reversed	buffer
Ma et al.	2016/8/26	Nanoscale	SLG | ITO | PEDOT:PSS | Perovskite | PCBM-60 | Rhodamine 101 | LiF | Ag	0.11	0	pin	FALSE	FALSE	FALSE	0	SLG | ITO	PCBM-60 | Rhodamine 101 | LiF	Spin-coating | Spin-coating | Evaporation	FALSE	FALSE	FALSE	FALSE	TRUE	TRUE	3.0 | 2.0	TRUE	FALSE	MAPbI3 | CA2PbI4	FALSE	FALSE		FALSE		2	Spin-coating >> Spin-coating	Liquid >> Liquid	N2 >> N2	DMSO; GBL  >> IPA	4; 7 >> 1	TRUE	100	20	FALSE	PEDOT:PSS		Spin-coating	Ag	100	Evaporation	FALSE	FALSE	FALSE	TRUE	1	FALSE	100	0.92	4.78	0.65	2.88	0.92	4.78	0.65	2.88	Reversed	Reversed	Reversed	Reversed	buffer
Ma et al.	2016/8/26	Nanoscale	SLG | ITO | PEDOT:PSS | Perovskite | PCBM-60 | Rhodamine 101 | LiF | Ag	0.11	0	pin	FALSE	FALSE	FALSE	0	SLG | ITO	PCBM-60 | Rhodamine 101 | LiF	Spin-coating | Spin-coating | Evaporation	FALSE	FALSE	FALSE	FALSE	TRUE	TRUE	3.0 | 2.0	TRUE	FALSE	MAPbI3 | CA2PbI4	FALSE	FALSE	1.59	FALSE		2	Spin-coating >> Spin-coating	Liquid >> Liquid	N2 >> N2	DMSO; GBL >> IPA	4; 7 >> 1	TRUE	100	20	FALSE	PEDOT:PSS		Spin-coating	Ag	100	Evaporation	FALSE	FALSE	FALSE	TRUE	1	FALSE	100	0.92	19.57	0.727	13.17	0.92	19.57	0.727	13.17	Reversed	Reversed	Reversed	Reversed	buffer
Ma et al.	2016/8/26	Nanoscale	SLG | ITO | PEDOT:PSS | Perovskite | PCBM-60 | Rhodamine 101 | LiF | Ag	0.11	0	pin	FALSE	FALSE	FALSE	0	SLG | ITO	PCBM-60 | Rhodamine 101 | LiF	Spin-coating | Spin-coating | Evaporation	FALSE	FALSE	FALSE	FALSE	TRUE	FALSE	3	TRUE	FALSE	MAPbI3	FALSE	FALSE	1.6	FALSE	Composition	2	Spin-coating >> Spin-coating	Liquid >> Liquid	N2 >> N2	DMSO; GBL  >> IPA	4; 7 >> 1	TRUE	100	20	FALSE	PEDOT:PSS		Spin-coating	Ag	100	Evaporation	FALSE	FALSE	FALSE	TRUE	1	FALSE	100	0.99	17.86	0.735	13.08	0.99	17.86	0.735	13.08	Reversed	Reversed	Reversed	Reversed	buffer
Szostak et al.	2019/6/21	Sustainable Energy & Fuels	SLG | FTO | TiO2-c | TiO2-mp | Perovskite | Spiro-MeOTAD | Au	0.1	0	nip	FALSE	FALSE	FALSE	0	SLG | FTO	TiO2-c | TiO2-mp	Spin-coating | Spin-coating	FALSE	FALSE	FALSE	FALSE	TRUE	FALSE	3	TRUE	FALSE	Cs0.17FA0.83PbBr0.51I2.49	FALSE	FALSE		FALSE		1	Spin-coating	Liquid	N2	DMSO >> DMF; DMSO	1 >> 4; 1	TRUE	100	40	FALSE	Spiro-MeOTAD	Li-TFSI; TBP	Spin-coating	Au		Evaporation	FALSE	FALSE	FALSE	TRUE	10	FALSE	100	0.99	18.48	0.609	11.2	0.99	18.48	0.609	11.2	Reversed	Reversed	Reversed	Reversed	buffer
Szostak et al.	2019/6/21	Sustainable Energy & Fuels	SLG | FTO | TiO2-c | TiO2-mp | Perovskite | Spiro-MeOTAD | Au	0.1	0	nip	FALSE	FALSE	FALSE	0	SLG | FTO	TiO2-c | TiO2-mp	Spin-coating | Spin-coating	FALSE	FALSE	FALSE	FALSE	TRUE	FALSE	3	TRUE	FALSE	Cs0.17FA0.83PbBr0.51I2.49	FALSE	FALSE		FALSE		1	Spin-coating	Liquid	N2	DMSO >> DMF; DMSO	1 >> 4; 1	TRUE	100	40	FALSE	Spiro-MeOTAD	Li-TFSI; TBP	Spin-coating	Au		Evaporation	FALSE	FALSE	FALSE	TRUE	10	FALSE	100	0.98	17.53	0.571	9.82	0.98	17.53	0.571	9.82	Reversed	Reversed	Reversed	Reversed	buffer
Szostak et al.	2019/6/21	Sustainable Energy & Fuels	SLG | FTO | TiO2-c | TiO2-mp | Perovskite | Spiro-MeOTAD | Au	0.1	0	nip	FALSE	FALSE	FALSE	0	SLG | FTO	TiO2-c | TiO2-mp	Spin-coating | Spin-coating	FALSE	FALSE	FALSE	FALSE	TRUE	FALSE	3	TRUE	FALSE	Cs0.17FA0.83PbBr0.51I2.49	FALSE	FALSE		FALSE		1	Spin-coating	Liquid	N2	DMSO >> DMF; DMSO	1 >> 4; 1	TRUE	100	40	FALSE	Spiro-MeOTAD	Li-TFSI; TBP	Spin-coating	Au		Evaporation	FALSE	FALSE	FALSE	TRUE	10	FALSE	100	0.99	15.98	0.544	8.73	0.99	15.98	0.544	8.73	Reversed	Reversed	Reversed	Reversed	buffer
Szostak et al.	2019/6/21	Sustainable Energy & Fuels	SLG | FTO | TiO2-c | TiO2-mp | Perovskite | Spiro-MeOTAD | Au	0.1	0	nip	FALSE	FALSE	FALSE	0	SLG | FTO	TiO2-c | TiO2-mp	Spin-coating | Spin-coating	FALSE	FALSE	FALSE	FALSE	TRUE	FALSE	3	TRUE	FALSE	Cs0.17FA0.83PbBr0.51I2.49	FALSE	FALSE		FALSE		1	Spin-coating	Liquid	N2	DMSO >> DMF; DMSO	1 >> 4; 1	TRUE	100	40	FALSE	Spiro-MeOTAD	Li-TFSI; TBP	Spin-coating	Au		Evaporation	FALSE	FALSE	FALSE	TRUE	10	FALSE	100	0.99	16.99	0.617	10.38	0.99	16.99	0.617	10.38	Reversed	Reversed	Reversed	Reversed	buffer
Szostak et al.	2019/6/21	Sustainable Energy & Fuels	SLG | FTO | TiO2-c | TiO2-mp | Perovskite | Spiro-MeOTAD | Au	0.1	0	nip	FALSE	FALSE	FALSE	0	SLG | FTO	TiO2-c | TiO2-mp	Spin-coating | Spin-coating	FALSE	FALSE	FALSE	FALSE	TRUE	FALSE	3	TRUE	FALSE	Cs0.17FA0.83PbBr0.51I2.49	FALSE	FALSE		FALSE		1	Spin-coating	Liquid	N2	DMSO >> DMF; DMSO	1 >> 4; 1	TRUE	100	40	FALSE	Spiro-MeOTAD	Li-TFSI; TBP	Spin-coating	Au		Evaporation	FALSE	FALSE	FALSE	TRUE	10	FALSE	100	0.98	18.11	0.633	11.24	0.98	18.11	0.633	11.24	Reversed	Reversed	Reversed	Reversed	buffer
Szostak et al.	2019/6/21	Sustainable Energy & Fuels	SLG | FTO | TiO2-c | TiO2-mp | Perovskite | Spiro-MeOTAD | Au	0.1	0	nip	FALSE	FALSE	FALSE	0	SLG | FTO	TiO2-c | TiO2-mp	Spin-coating | Spin-coating	FALSE	FALSE	FALSE	FALSE	TRUE	FALSE	3	TRUE	FALSE	Cs0.17FA0.83PbBr0.51I2.49	FALSE	FALSE		FALSE		1	Spin-coating	Liquid	N2	DMSO >> DMF; DMSO	1 >> 4; 1	TRUE	100	40	FALSE	Spiro-MeOTAD	Li-TFSI; TBP	Spin-coating	Au		Evaporation	FALSE	FALSE	FALSE	TRUE	10	FALSE	100	0.99	18.33	0.623	11.25	0.99	18.33	0.623	11.25	Reversed	Reversed	Reversed	Reversed	buffer
Szostak et al.	2019/6/21	Sustainable Energy & Fuels	SLG | FTO | TiO2-c | TiO2-mp | Perovskite | Spiro-MeOTAD | Au	0.1	0	nip	FALSE	FALSE	FALSE	0	SLG | FTO	TiO2-c | TiO2-mp	Spin-coating | Spin-coating	FALSE	FALSE	FALSE	FALSE	TRUE	FALSE	3	TRUE	FALSE	Cs0.17FA0.83PbBr0.51I2.49	FALSE	FALSE		FALSE		1	Spin-coating	Liquid	N2	DMSO >> DMF; DMSO	1 >> 4; 1	TRUE	100	40	FALSE	Spiro-MeOTAD	Li-TFSI; TBP	Spin-coating	Au		Evaporation	FALSE	FALSE	FALSE	TRUE	10	FALSE	100	1	18.19	0.62	11.22	1	18.19	0.62	11.22	Reversed	Reversed	Reversed	Reversed	buffer
Szostak et al.	2019/6/21	Sustainable Energy & Fuels	SLG | FTO | TiO2-c | TiO2-mp | Perovskite | Spiro-MeOTAD | Au	0.1	0	nip	FALSE	FALSE	FALSE	0	SLG | FTO	TiO2-c | TiO2-mp	Spin-coating | Spin-coating	FALSE	FALSE	FALSE	FALSE	TRUE	FALSE	3	TRUE	FALSE	Cs0.17FA0.83PbBr0.51I2.49	FALSE	FALSE		FALSE		1	Spin-coating	Liquid	N2	DMSO >> DMF; DMSO	1 >> 4; 1	TRUE	100	40	FALSE	Spiro-MeOTAD	Li-TFSI; TBP	Spin-coating	Au		Evaporation	FALSE	FALSE	FALSE	TRUE	10	FALSE	100	0.9	11.1	0.588	5.58	0.9	11.1	0.588	5.58	Reversed	Reversed	Reversed	Reversed	buffer
Szostak et al.	2019/6/21	Sustainable Energy & Fuels	SLG | FTO | TiO2-c | TiO2-mp | Perovskite | Spiro-MeOTAD | Au	0.1	0	nip	FALSE	FALSE	FALSE	0	SLG | FTO	TiO2-c | TiO2-mp	Spin-coating | Spin-coating	FALSE	FALSE	FALSE	FALSE	TRUE	FALSE	3	TRUE	FALSE	Cs0.17FA0.83PbBr0.51I2.49	FALSE	FALSE		FALSE		1	Spin-coating	Liquid	N2	DMSO >> DMF; DMSO	1 >> 4; 1	TRUE	100	40	FALSE	Spiro-MeOTAD	Li-TFSI; TBP	Spin-coating	Au		Evaporation	FALSE	FALSE	FALSE	TRUE	10	FALSE	100	0.97	14.63	0.527	7.62	0.97	14.63	0.527	7.62	Reversed	Reversed	Reversed	Reversed	buffer
Szostak et al.	2019/6/21	Sustainable Energy & Fuels	SLG | FTO | TiO2-c | TiO2-mp | Perovskite | Spiro-MeOTAD | Au	0.1	0	nip	FALSE	FALSE	FALSE	0	SLG | FTO	TiO2-c | TiO2-mp	Spin-coating | Spin-coating	FALSE	FALSE	FALSE	FALSE	TRUE	FALSE	3	TRUE	FALSE	Cs0.17FA0.83PbBr0.51I2.49	FALSE	FALSE		FALSE		1	Spin-coating	Liquid	N2	DMSO >> DMF; DMSO	1 >> 4; 1	TRUE	100	40	FALSE	Spiro-MeOTAD	Li-TFSI; TBP	Spin-coating	Au		Evaporation	FALSE	FALSE	FALSE	TRUE	10	FALSE	100	1	18.11	0.613	11.06	1	18.11	0.613	11.06	Reversed	Reversed	Reversed	Reversed	buffer
Szostak et al.	2019/6/21	Sustainable Energy & Fuels	SLG | FTO | TiO2-c | TiO2-mp | Perovskite | Spiro-MeOTAD | Au	0.1	0	nip	FALSE	FALSE	FALSE	0	SLG | FTO	TiO2-c | TiO2-mp	Spin-coating | Spin-coating	FALSE	FALSE	FALSE	FALSE	TRUE	FALSE	3	TRUE	FALSE	Cs0.17FA0.83PbBr0.51I2.49	FALSE	FALSE		FALSE		1	Spin-coating	Liquid	N2	DMSO >> DMF; DMSO	1 >> 4; 1	TRUE	100	40	FALSE	Spiro-MeOTAD	Li-TFSI; TBP	Spin-coating	Au		Evaporation	FALSE	FALSE	FALSE	TRUE	10	FALSE	100	0.98	19.06	0.599	11.24	0.98	19.06	0.599	11.24	Reversed	Reversed	Reversed	Reversed	buffer
Szostak et al.	2019/6/21	Sustainable Energy & Fuels	SLG | FTO | TiO2-c | TiO2-mp | Perovskite | Spiro-MeOTAD | Au	0.1	0	nip	FALSE	FALSE	FALSE	0	SLG | FTO	TiO2-c | TiO2-mp	Spin-coating | Spin-coating	FALSE	FALSE	FALSE	FALSE	TRUE	FALSE	3	TRUE	FALSE	Cs0.17FA0.83PbBr0.51I2.49	FALSE	FALSE		FALSE		1	Spin-coating	Liquid	N2	DMSO >> DMF; DMSO	1 >> 4; 1	TRUE	100	40	FALSE	Spiro-MeOTAD	Li-TFSI; TBP	Spin-coating	Au		Evaporation	FALSE	FALSE	FALSE	TRUE	10	FALSE	100	0.99	20.45	0.591	11.93	0.99	20.45	0.591	11.93	Reversed	Reversed	Reversed	Reversed	buffer
Szostak et al.	2019/6/21	Sustainable Energy & Fuels	SLG | FTO | TiO2-c | TiO2-mp | Perovskite | Spiro-MeOTAD | Au	0.1	0	nip	FALSE	FALSE	FALSE	0	SLG | FTO	TiO2-c | TiO2-mp	Spin-coating | Spin-coating	FALSE	FALSE	FALSE	FALSE	TRUE	FALSE	3	TRUE	FALSE	Cs0.17FA0.83PbBr0.51I2.49	FALSE	FALSE		FALSE		1	Spin-coating	Liquid	N2	DMSO >> DMF; DMSO	1 >> 4; 1	TRUE	100	40	FALSE	Spiro-MeOTAD	Li-TFSI; TBP	Spin-coating	Au		Evaporation	FALSE	FALSE	FALSE	TRUE	10	FALSE	100	1	19.7	0.601	11.82	1	19.7	0.601	11.82	Reversed	Reversed	Reversed	Reversed	buffer
Szostak et al.	2019/6/21	Sustainable Energy & Fuels	SLG | FTO | TiO2-c | TiO2-mp | Perovskite | Spiro-MeOTAD | Au	0.1	0	nip	FALSE	FALSE	FALSE	0	SLG | FTO	TiO2-c | TiO2-mp	Spin-coating | Spin-coating	FALSE	FALSE	FALSE	FALSE	TRUE	FALSE	3	TRUE	FALSE	Cs0.17FA0.83PbBr0.51I2.49	FALSE	FALSE		FALSE		1	Spin-coating	Liquid	N2	DMSO >> DMF; DMSO	1 >> 4; 1	TRUE	100	40	FALSE	Spiro-MeOTAD	Li-TFSI; TBP	Spin-coating	Au		Evaporation	FALSE	FALSE	FALSE	TRUE	10	FALSE	100	0.99	18.04	0.592	10.61	0.99	18.04	0.592	10.61	Reversed	Reversed	Reversed	Reversed	buffer
Szostak et al.	2019/6/21	Sustainable Energy & Fuels	SLG | FTO | TiO2-c | TiO2-mp | Perovskite | Spiro-MeOTAD | Au	0.1	0	nip	FALSE	FALSE	FALSE	0	SLG | FTO	TiO2-c | TiO2-mp	Spin-coating | Spin-coating	FALSE	FALSE	FALSE	FALSE	TRUE	FALSE	3	TRUE	FALSE	Cs0.17FA0.83PbBr0.51I2.49	FALSE	FALSE		FALSE		1	Spin-coating	Liquid	N2	DMSO >> DMF; DMSO	1 >> 4; 1	TRUE	100	40	FALSE	Spiro-MeOTAD	Li-TFSI; TBP	Spin-coating	Au		Evaporation	FALSE	FALSE	FALSE	TRUE	10	FALSE	100	0.94	10.98	0.525	5.54	0.94	10.98	0.525	5.54	Reversed	Reversed	Reversed	Reversed	buffer
Szostak et al.	2019/6/21	Sustainable Energy & Fuels	SLG | FTO | TiO2-c | TiO2-mp | Perovskite | Spiro-MeOTAD | Au	0.1	0	nip	FALSE	FALSE	FALSE	0	SLG | FTO	TiO2-c | TiO2-mp	Spin-coating | Spin-coating	FALSE	FALSE	FALSE	FALSE	TRUE	FALSE	3	TRUE	FALSE	Cs0.17FA0.83PbBr0.51I2.49	FALSE	FALSE		FALSE		1	Spin-coating	Liquid	N2	DMSO >> DMF; DMSO	1 >> 4; 1	TRUE	100	40	FALSE	Spiro-MeOTAD	Li-TFSI; TBP	Spin-coating	Au		Evaporation	FALSE	FALSE	FALSE	TRUE	10	FALSE	100	0.94	12.61	0.55	6.52	0.94	12.61	0.55	6.52	Reversed	Reversed	Reversed	Reversed	buffer
Li et al.	2017/7/22	Materials Today Energy	SLG | FTO | TiO2-c | TiO2-mp | Perovskite | Spiro-MeOTAD | Ag	0.1	0	nip	FALSE	FALSE	FALSE	0	SLG | FTO	TiO2-c | TiO2-mp	Spin-coating | Spin-coating	FALSE	FALSE	FALSE	FALSE	TRUE	FALSE	3	TRUE	FALSE	FAPbI3	FALSE	FALSE	1.48	FALSE	Composition	1	Spin-coating	Liquid	N2	DMF	1	TRUE	170	5	FALSE	Spiro-MeOTAD	Li-TFSI; TBP	Spin-coating	Ag	120	Evaporation	FALSE	FALSE	FALSE	TRUE	1	FALSE	100	0.954	17.63	0.65	10.94	0.954	17.63	0.65	10.94	Reversed	Reversed	Reversed	Reversed	buffer
Li et al.	2017/7/22	Materials Today Energy	SLG | FTO | TiO2-c | TiO2-mp | Perovskite | Spiro-MeOTAD | Ag	0.1	0	nip	FALSE	FALSE	FALSE	0	SLG | FTO	TiO2-c | TiO2-mp	Spin-coating | Spin-coating	FALSE	FALSE	FALSE	FALSE	TRUE	FALSE	3	TRUE	FALSE	FAPbI3	FALSE	FALSE	1.48	FALSE	Composition	1	Spin-coating	Liquid	N2	DMF	1	TRUE	170	5	FALSE	Spiro-MeOTAD	Li-TFSI; TBP	Spin-coating	Ag	120	Evaporation	FALSE	FALSE	FALSE	TRUE	1	FALSE	100	1.057	23.2	0.709	17.36	1.057	23.2	0.709	16.4	Reversed	Reversed	Reversed	Stabilised	buffer
Zhang et al.	2016/8/1	RSC Advances	SLG | ITO | PEDOT:PSS | Perovskite | PCBM-60 | Al	0.1	0	pin	FALSE	FALSE	FALSE	0	SLG | ITO	PCBM-60	Spin-coating	FALSE	FALSE	FALSE	FALSE	TRUE	FALSE	3	TRUE	FALSE	FAPbI3	FALSE	FALSE	1.48	FALSE	Composition	2	Spin-coating >> Spin-coating	Liquid >> Liquid	N2 >> N2	DMSO; GBL>> IPA	3; 7 >> 1	FALSE	150.0 >> 150.0	10.0 >> 20.0	FALSE	PEDOT:PSS		Spin-coating	Al		Evaporation	FALSE	FALSE	FALSE	TRUE	2	FALSE	100	0.79	18.83	0.71	10.58	0.79	18.83	0.71	10.58	Reversed	Reversed	Reversed	Reversed	buffer
Zhang et al.	2016/8/1	RSC Advances	SLG | ITO | PEDOT:PSS | Perovskite | PCBM-60 | Al	0.1	0	pin	FALSE	FALSE	FALSE	0	SLG | ITO	PCBM-60	Spin-coating	FALSE	FALSE	FALSE	FALSE	TRUE	FALSE	3	TRUE	FALSE	FAPbI3	FALSE	FALSE	1.5	FALSE		2	Spin-coating >> Spin-coating	Liquid >> Liquid	N2 >> N2	DMSO; GBL>> IPA	3; 7 >> 1	FALSE	150.0 >> 150.0	10.0 >> 20.0	FALSE	PEDOT:PSS		Spin-coating	Al		Evaporation	FALSE	FALSE	FALSE	TRUE	2	FALSE	100	0.82	21.75	0.78	14	0.82	21.75	0.78	14	Reversed	Reversed	Reversed	Reversed	buffer
Zhang et al.	2016/8/1	RSC Advances	SLG | ITO | PEDOT:PSS | Perovskite | PCBM-60 | Al	0.1	0	pin	FALSE	FALSE	FALSE	0	SLG | ITO	PCBM-60	Spin-coating	FALSE	FALSE	FALSE	FALSE	TRUE	FALSE	3	TRUE	FALSE	FAPbI3	FALSE	FALSE	1.48	FALSE	Composition	2	Spin-coating >> Spin-coating	Liquid >> Liquid	N2 >> N2	DMSO; GBL >> IPA	3; 7 >> 1	FALSE	150.0 >> 150.0	10.0 >> 20.0	FALSE	PEDOT:PSS		Spin-coating	Al		Evaporation	FALSE	FALSE	FALSE	TRUE	2	FALSE	100	0.81	17.66	0.64	9.19	0.81	17.66	0.64	9.19	Reversed	Reversed	Reversed	Reversed	buffer
Zhang et al.	2016/8/1	RSC Advances	SLG | ITO | PEDOT:PSS | Perovskite | PCBM-60 | Al	0.1	0	pin	FALSE	FALSE	FALSE	0	SLG | ITO	PCBM-60	Spin-coating	FALSE	FALSE	FALSE	FALSE	TRUE	FALSE	3	TRUE	FALSE	FAPbI3	FALSE	FALSE	1.48	FALSE	Composition	2	Spin-coating >> Spin-coating	Liquid >> Liquid	N2 >> N2	DMSO; GBL >> IPA	3; 7 >> 1	FALSE	150.0 >> 150.0	10.0 >> 20.0	FALSE	PEDOT:PSS		Spin-coating	Al		Evaporation	FALSE	FALSE	FALSE	TRUE	2	FALSE	100	0.86	20.17	0.72	12.59	0.86	20.17	0.72	12.59	Reversed	Reversed	Reversed	Reversed	buffer
Jung et al.	2016/2/8	Scientific Reports	SLG | ITO | TiO2-c | TiO2-mp | Perovskite | P3HT | Au	0.1	0	nip	FALSE	FALSE	FALSE	0	SLG | ITO	TiO2-c | TiO2-mp	Spray-pyrolys | Spin-coating	FALSE	FALSE	FALSE	FALSE	TRUE	FALSE	3	TRUE	FALSE	MAPbI3	FALSE	FALSE	1.6	FALSE	Composition	2	Spin-coating >> Spray-coating	Liquid >> Liquid	Air >> N2	DMF >> IPA	1 >> 1	FALSE	70.0 >> 90.0	Unknown	FALSE	P3HT	Li-bisLi-TFSI; TBP	Spin-coating	Ag	100	Evaporation	FALSE	FALSE	FALSE	TRUE	1	FALSE	100	1	15.08	0.53	7.99	1	15.08	0.53	7.99	Reversed	Reversed	Reversed	Reversed	buffer
Jung et al.	2016/2/8	Scientific Reports	SLG | ITO | TiO2-c | TiO2-mp | Perovskite | P3HT | Au	0.1	0	nip	FALSE	FALSE	FALSE	0	SLG | ITO	TiO2-c | TiO2-mp	Spray-pyrolys | Spin-coating	FALSE	FALSE	FALSE	FALSE	TRUE	FALSE	3	TRUE	FALSE	MAPbI3	FALSE	FALSE	1.6	FALSE	Composition	2	Spin-coating >> Spray-coating	Liquid >> Liquid	Air >> N2	DMF >> IPA	1 >> 1	FALSE	70.0 >> 90.0	Unknown	FALSE	P3HT	Li-bis; Li-TFSI; TBP	Spin-coating	Ag	100	Evaporation	FALSE	FALSE	FALSE	TRUE	1	FALSE	100	0.64	1.5	0.356	0.34	0.64	1.5	0.356	0.34	Reversed	Reversed	Reversed	Reversed	buffer
Jung et al.	2016/2/8	Scientific Reports	SLG | ITO | TiO2-c | TiO2-mp | Perovskite | P3HT | Au	0.1	0	nip	FALSE	FALSE	FALSE	0	SLG | ITO	TiO2-c | TiO2-mp	Spray-pyrolys | Spin-coating	FALSE	FALSE	FALSE	FALSE	TRUE	FALSE	3	TRUE	FALSE	MAPbI3	FALSE	FALSE	1.6	FALSE	Composition	2	Spin-coating >> Spray-coating	Liquid >> Liquid	Air >> N2	DMF >> IPA	1 >> 1	FALSE	70.0 >> 90.0	Unknown	FALSE	P3HT	Li-bis; Li-TFSI; TBP	Spin-coating	Ag	100	Evaporation	FALSE	FALSE	FALSE	TRUE	1	FALSE	100	0.76	4.58	0.524	1.82	0.76	4.58	0.524	1.82	Reversed	Reversed	Reversed	Reversed	buffer
Jung et al.	2016/2/8	Scientific Reports	SLG | ITO | TiO2-c | TiO2-mp | Perovskite | P3HT | Au	0.1	0	nip	FALSE	FALSE	FALSE	0	SLG | ITO	TiO2-c | TiO2-mp	Spray-pyrolys | Spin-coating	FALSE	FALSE	FALSE	FALSE	TRUE	FALSE	3	TRUE	FALSE	MAPbI3	FALSE	FALSE	1.6	FALSE	Composition	2	Spin-coating >> Spray-coating	Liquid >> Liquid	Air >> N2	DMF >> IPA	1 >> 1	FALSE	70.0 >> 90.0	Unknown	FALSE	P3HT	Li-bis; Li-TFSI; TBP	Spin-coating	Ag	100	Evaporation	FALSE	FALSE	FALSE	TRUE	1	FALSE	100	0.94	12.39	0.49	5.71	0.94	12.39	0.49	5.71	Reversed	Reversed	Reversed	Reversed	buffer
Jung et al.	2016/2/8	Scientific Reports	SLG | ITO | TiO2-c | TiO2-mp | Perovskite | P3HT | Au	0.1	0	nip	FALSE	FALSE	FALSE	0	SLG | ITO	TiO2-c | TiO2-mp	Spray-pyrolys | Spin-coating	FALSE	FALSE	FALSE	FALSE	TRUE	FALSE	3	TRUE	FALSE	MAPbI3	FALSE	FALSE	1.6	FALSE	Composition	2	Spin-coating >> Spray-coating	Liquid >> Liquid	Air >> N2	DMF >> IPA	1 >> 1	FALSE	70.0 >> 90.0	Unknown	FALSE	P3HT	Li-bis; Li-TFSI; TBP	Spin-coating	Ag	100	Evaporation	FALSE	FALSE	FALSE	TRUE	1	FALSE	100	1	13.81	0.541	7.48	1	13.81	0.541	7.48	Reversed	Reversed	Reversed	Reversed	buffer
Jung et al.	2016/2/8	Scientific Reports	SLG | ITO | TiO2-c | TiO2-mp | Perovskite | P3HT | Au	0.1	0	nip	FALSE	FALSE	FALSE	0	SLG | ITO	TiO2-c | TiO2-mp	Spray-pyrolys | Spin-coating	FALSE	FALSE	FALSE	FALSE	TRUE	FALSE	3	TRUE	FALSE	MAPbI3	FALSE	FALSE	1.6	FALSE	Composition	2	Spin-coating >> Spray-coating	Liquid >> Liquid	Air >> N2	DMF >> IPA	1 >> 1	FALSE	70.0 >> 90.0	Unknown	FALSE	P3HT	Li-bis; Li-TFSI; TBP	Spin-coating	Ag	100	Evaporation	FALSE	FALSE	FALSE	TRUE	1	FALSE	100	0.96	11.09	0.474	5.05	0.96	11.09	0.474	5.05	Reversed	Reversed	Reversed	Reversed	buffer
Jung et al.	2016/2/8	Scientific Reports	SLG | ITO | TiO2-c | TiO2-mp | Perovskite | P3HT | Au	0.1	0	nip	FALSE	FALSE	FALSE	0	SLG | ITO	TiO2-c | TiO2-mp	Spray-pyrolys | Spin-coating	FALSE	FALSE	FALSE	FALSE	TRUE	FALSE	3	TRUE	FALSE	MAPbI3	FALSE	FALSE	1.6	FALSE	Composition	2	Spin-coating >> Spray-coating	Liquid >> Liquid	Air >> N2	DMF >> IPA	1 >> 1	FALSE	70.0 >> 90.0	Unknown	FALSE	P3HT	Li-bis; Li-TFSI; TBP	Spin-coating	Ag	100	Evaporation	FALSE	FALSE	FALSE	TRUE	1	FALSE	100	0.88	7.38	0.393	2.55	0.88	7.38	0.393	2.55	Reversed	Reversed	Reversed	Reversed	buffer
Gelmetti et al.	2017/6/16	ACS Applied Materials & Interfaces	SLG | ITO | PEDOT:PSS | Perovskite | PCBM-70 | Ag	0.1	0	pin	FALSE	FALSE	FALSE	0	SLG | ITO	PCBM-70	Spin-coating	FALSE	FALSE	FALSE	FALSE	TRUE	FALSE	3	TRUE	FALSE	MAPbI3	FALSE	FALSE	1.6	FALSE	Composition	2	Spin-coating >> Spin-coating	Liquid >> Liquid	N2 >> N2	DMF; DMSO >> Ethanol; IPA	23; 2 >> 1; 3	FALSE	100	15	FALSE	PEDOT:PSS		Spin-coating	Ag	120	Evaporation	FALSE	FALSE	FALSE	TRUE	2	FALSE	100	1.02	13	0.59	7.76	1.02	13	0.59	7.76	Reversed	Reversed	Reversed	Reversed	buffer
Gelmetti et al.	2017/6/16	ACS Applied Materials & Interfaces	SLG | ITO | PEDOT:PSS | Perovskite | PCBM-70 | Ag	0.1	0	pin	FALSE	FALSE	FALSE	0	SLG | ITO	PCBM-70	Spin-coating	FALSE	FALSE	FALSE	FALSE	TRUE	FALSE	3	TRUE	FALSE	MAPbI3	FALSE	FALSE	1.6	FALSE	Composition	2	Spin-coating >> Spin-coating	Liquid >> Liquid	N2 >> N2	DMF; DMSO >> Ethanol; IPA	23; 2 >> 1; 3	FALSE	100	15	FALSE	PEDOT:PSS		Spin-coating	Ag	120	Evaporation	FALSE	FALSE	FALSE	TRUE	2	FALSE	100	1.04	14.2	0.57	8.46	1.04	14.2	0.57	8.46	Reversed	Reversed	Reversed	Reversed	buffer
Gelmetti et al.	2017/6/16	ACS Applied Materials & Interfaces	SLG | ITO | PEDOT:PSS | Perovskite | PCBM-70 | Ag	0.1	0	pin	FALSE	FALSE	FALSE	0	SLG | ITO	PCBM-70	Spin-coating	FALSE	FALSE	FALSE	FALSE	TRUE	FALSE	3	TRUE	FALSE	MAPbI3	FALSE	FALSE	1.6	FALSE	Composition	2	Spin-coating >> Spin-coating	Liquid >> Liquid	N2 >> N2	DMF; DMSO >> Ethanol; IPA	23; 2 >> 1; 3	FALSE	100	15	FALSE	PEDOT:PSS		Spin-coating	Ag	120	Evaporation	FALSE	FALSE	FALSE	TRUE	2	FALSE	100	1.01	18.6	0.5	9.43	1.01	18.6	0.5	9.43	Reversed	Reversed	Reversed	Reversed	buffer
Gelmetti et al.	2017/6/16	ACS Applied Materials & Interfaces	SLG | ITO | PEDOT:PSS | Perovskite | PCBM-70 | Ag	0.1	0	pin	FALSE	FALSE	FALSE	0	SLG | ITO	PCBM-70	Spin-coating	FALSE	FALSE	FALSE	FALSE	TRUE	FALSE	3	TRUE	FALSE	MAPbI3	FALSE	FALSE	1.6	FALSE	Composition	2	Spin-coating >> Spin-coating	Liquid >> Liquid	N2 >> N2	DMF; DMSO >> Ethanol; IPA	23; 2 >> 1; 3	FALSE	100	15	FALSE	PEDOT:PSS		Spin-coating	Ag	120	Evaporation	FALSE	FALSE	FALSE	TRUE	2	FALSE	100	0.89	18.3	0.54	8.81	0.89	18.3	0.54	8.81	Reversed	Reversed	Reversed	Reversed	buffer
Gelmetti et al.	2017/6/16	ACS Applied Materials & Interfaces	SLG | ITO | PEDOT:PSS | Perovskite | PCBM-70 | Ag	0.1	0	pin	FALSE	FALSE	FALSE	0	SLG | ITO	PCBM-70	Spin-coating	FALSE	FALSE	FALSE	FALSE	TRUE	FALSE	3	TRUE	FALSE	MAPbI3	FALSE	FALSE	1.6	FALSE	Composition	2	Spin-coating >> Spin-coating	Liquid >> Liquid	N2 >> N2	DMF; DMSO >> Ethanol; IPA	23; 2 >> 1; 3	FALSE	100	15	FALSE	PEDOT:PSS		Spin-coating	Ag	120	Evaporation	FALSE	FALSE	FALSE	TRUE	2	FALSE	100	1.01	13.7	0.49	6.76	1.01	13.7	0.49	6.76	Reversed	Reversed	Reversed	Reversed	buffer
Gelmetti et al.	2017/6/16	ACS Applied Materials & Interfaces	SLG | ITO | PEDOT:PSS | Perovskite | PCBM-70 | Ag	0.1	0	pin	FALSE	FALSE	FALSE	0	SLG | ITO	PCBM-70	Spin-coating	FALSE	FALSE	FALSE	FALSE	TRUE	FALSE	3	TRUE	FALSE	MAPbI3	FALSE	FALSE	1.6	FALSE	Composition	2	Spin-coating >> Spin-coating	Liquid >> Liquid	N2 >> N2	DMF; DMSO >> Ethanol; IPA	23; 2 >> 1; 3	FALSE	100	15	FALSE	PEDOT:PSS		Spin-coating	Ag	120	Evaporation	FALSE	FALSE	FALSE	TRUE	2	FALSE	100	1.03	12.1	0.45	5.57	1.03	12.1	0.45	5.57	Reversed	Reversed	Reversed	Reversed	buffer
