Repository: SNK1428/SAMs_Simulator

**Not yet finished**

# 项目说明

## 项目结构

```
Project_root
  |-Data_Generator                  // 编码软件 预测数据生成软件
  |   |-config.txt                  // 配置文件(可通过执行执行文件时指定位置)
  |-Fitting_model                   // 存储的网格+交叉验证搜索的模型
  |-Raw_Mole_Encode_Generator       // 将分子结构（SMILES，CML，MOL）文件转为分子编码
  |-Data                            // 原始数据存储位置
  |-README.md                       // 本文件
```

## 操作系统及配置

Linux(Recommend: Debian12), 16G RAM + 256G swap, CUDA11.8

## 语言版本与主要包依赖

### C++17

CMake 3.25
Clang 14.0.6
GCC 11.3

File: Data/input/selectTxt_unix_original_0.02.txt (part 3 of 11)
Gelmetti et al.	2017/6/16	ACS Applied Materials & Interfaces	SLG | ITO | PEDOT:PSS | Perovskite | PCBM-70 | Ag	0.1	0	pin	FALSE	FALSE	FALSE	0	SLG | ITO	PCBM-70	Spin-coating	FALSE	FALSE	FALSE	FALSE	TRUE	FALSE	3	TRUE	FALSE	MAPbI3	FALSE	FALSE	1.6	FALSE	Composition	2	Spin-coating >> Spin-coating	Liquid >> Liquid	N2 >> N2	DMF; DMSO >> Ethanol; IPA	23; 2 >> 1; 3	FALSE	100	15	FALSE	PEDOT:PSS		Spin-coating	Ag	120	Evaporation	FALSE	FALSE	FALSE	TRUE	2	FALSE	100	1.04	9.51	0.21	2.06	1.04	9.51	0.21	2.06	Reversed	Reversed	Reversed	Reversed	buffer
Gelmetti et al.	2017/6/16	ACS Applied Materials & Interfaces	SLG | ITO | PEDOT:PSS | Perovskite | PCBM-70 | Ag	0.1	0	pin	FALSE	FALSE	FALSE	0	SLG | ITO	PCBM-70	Spin-coating	FALSE	FALSE	FALSE	FALSE	TRUE	FALSE	3	TRUE	FALSE	MAPbI3	FALSE	FALSE	1.6	FALSE	Composition	2	Spin-coating >> Spin-coating	Liquid >> Liquid	N2 >> N2	DMF; DMSO >> Ethanol; IPA	23; 2 >> 1; 3	FALSE	100	15	FALSE	PEDOT:PSS		Spin-coating	Ag	120	Evaporation	FALSE	FALSE	FALSE	TRUE	2	FALSE	100	1.08	9.83	0.61	6.51	1.08	9.83	0.61	6.51	Reversed	Reversed	Reversed	Reversed	buffer
Gelmetti et al.	2017/6/16	ACS Applied Materials & Interfaces	SLG | ITO | PEDOT:PSS | Perovskite | PCBM-70 | Ag	0.1	0	pin	FALSE	FALSE	FALSE	0	SLG | ITO	PCBM-70	Spin-coating	FALSE	FALSE	FALSE	FALSE	TRUE	FALSE	3	TRUE	FALSE	MAPbI3	FALSE	FALSE	1.6	FALSE	Composition	2	Spin-coating >> Spin-coating	Liquid >> Liquid	N2 >> N2	DMF; DMSO >> Ethanol; IPA	23; 2 >> 1; 3	FALSE	100	15	FALSE	PEDOT:PSS		Spin-coating	Ag	120	Evaporation	FALSE	FALSE	FALSE	TRUE	2	FALSE	100	1.04	12.4	0.57	7.29	1.04	12.4	0.57	7.29	Reversed	Reversed	Reversed	Reversed	buffer
Gelmetti et al.	2017/6/16	ACS Applied Materials & Interfaces	SLG | ITO | PEDOT:PSS | Perovskite | PCBM-70 | Ag	0.1	0	pin	FALSE	FALSE	FALSE	0	SLG | ITO	PCBM-70	Spin-coating	FALSE	FALSE	FALSE	FALSE	TRUE	FALSE	3	TRUE	FALSE	MAPbI3	FALSE	FALSE	1.6	FALSE	Composition	2	Spin-coating >> Spin-coating	Liquid >> Liquid	N2 >> N2	DMF; DMSO >> Ethanol; IPA	23; 2 >> 1; 3	FALSE	100	15	FALSE	PEDOT:PSS		Spin-coating	Ag	120	Evaporation	FALSE	FALSE	FALSE	TRUE	2	FALSE	100	1.06	12.3	0.62	8.06	1.06	12.3	0.62	8.06	Reversed	Reversed	Reversed	Reversed	buffer
Liu et al.	2015/5/14	Nanoscale	SLG | ITO | PEDOT:PSS | Perovskite | PCBM-60 | Au	0.1	0	pin	FALSE	FALSE	FALSE	0	SLG | ITO	PCBM-60	Spin-coating	FALSE	FALSE	FALSE	FALSE	TRUE	FALSE	3	TRUE	FALSE	MAPbI3	FALSE	FALSE	1.6	FALSE	Composition	1	Spin-coating	Liquid	Unknown	Unknown		FALSE	95	15	FALSE	PEDOT:PSS	AgOTf-doped GO	Spin-coating	Au	1000	Evaporation	FALSE	FALSE	FALSE	TRUE	2	FALSE	100	0.88	19.18	0.705	11.9	0.88	19.18	0.705	11.9	Reversed	Reversed	Reversed	Reversed	buffer
Liu et al.	2015/5/14	Nanoscale	SLG | ITO | PEDOT:PSS | Perovskite | PCBM-60 | Au	0.1	0	pin	FALSE	FALSE	FALSE	0	SLG | ITO	PCBM-60	Spin-coating	FALSE	FALSE	FALSE	FALSE	TRUE	FALSE	3	TRUE	FALSE	MAPbI3	FALSE	FALSE	1.6	FALSE	Composition	1	Spin-coating	Liquid	Unknown	Unknown		FALSE	95	15	FALSE	PEDOT:PSS		Spin-coating	Au	1000	Evaporation	FALSE	FALSE	FALSE	TRUE	2	FALSE	100	0.87	18.68	0.651	10.7	0.87	18.68	0.651	10.7	Reversed	Reversed	Reversed	Reversed	buffer
Liu et al.	2015/5/14	Nanoscale	SLG | ITO | PEDOT:PSS | Perovskite | PCBM-60 | Au	0.1	0	pin	FALSE	FALSE	FALSE	0	SLG | ITO	PCBM-60	Spin-coating	FALSE	FALSE	FALSE	FALSE	TRUE	FALSE	3	TRUE	FALSE	MAPbI3	FALSE	FALSE	1.6	FALSE	Composition	1	Spin-coating	Liquid	Unknown	Unknown		FALSE	95	15	FALSE	PEDOT:PSS		Spin-coating	Au	1000	Evaporation	FALSE	FALSE	FALSE	TRUE	2	FALSE	100	0.8	11.29	0.564	5.1	0.8	11.29	0.564	5.1	Reversed	Reversed	Reversed	Reversed	buffer
Liu et al.	2015/5/14	Nanoscale	SLG | ITO | PEDOT:PSS | Perovskite | PCBM-60 | Au	0.1	0	pin	FALSE	FALSE	FALSE	0	SLG | ITO	PCBM-60	Spin-coating	FALSE	FALSE	FALSE	FALSE	TRUE	FALSE	3	TRUE	FALSE	MAPbI3	FALSE	FALSE	1.6	FALSE	Composition	1	Spin-coating	Liquid	Unknown	Unknown		FALSE	95	15	FALSE	none		Unknown	Au	1000	Evaporation	FALSE	FALSE	FALSE	TRUE	2	FALSE	100	0.82	11	0.489	4.43	0.82	11	0.489	4.43	Reversed	Reversed	Reversed	Reversed	buffer
Liu et al.	2015/5/14	Nanoscale	PET | ITO | PEDOT:PSS | Perovskite | PCBM-60 | Au	0.1	0	pin	TRUE	FALSE	FALSE	0	PET | ITO	PCBM-60	Spin-coating	FALSE	FALSE	FALSE	FALSE	TRUE	FALSE	3	TRUE	FALSE	MAPbI3	FALSE	FALSE	1.6	FALSE	Composition	1	Spin-coating	Liquid	Unknown	Unknown		FALSE	95	15	FALSE	PEDOT:PSS	AgOTf-doped GO	Spin-coating	Au	1000	Evaporation	FALSE	FALSE	FALSE	TRUE	2	FALSE	100	0.88	15.58	0.705	9.67	0.88	15.58	0.705	9.67	Reversed	Reversed	Reversed	Reversed	buffer
Liu et al.	2015/5/14	Nanoscale	PET | ITO | PEDOT:PSS | Perovskite | PCBM-60 | Au	0.1	0	pin	TRUE	FALSE	FALSE	0	PET | ITO	PCBM-60	Spin-coating	FALSE	FALSE	FALSE	FALSE	TRUE	FALSE	3	TRUE	FALSE	MAPbI3	FALSE	FALSE	1.6	FALSE	Composition	1	Spin-coating	Liquid	Unknown	Unknown		FALSE	95	15	FALSE	PEDOT:PSS	AgOTf-doped GO	Spin-coating	Au	1000	Evaporation	FALSE	FALSE	FALSE	TRUE	2	FALSE	100	0.86	15.43	0.703	9.33	0.86	15.43	0.703	9.33	Reversed	Reversed	Reversed	Reversed	buffer
Liu et al.	2015/5/14	Nanoscale	PET | ITO | PEDOT:PSS | Perovskite | PCBM-60 | Au	0.1	0	pin	TRUE	FALSE	FALSE	0	PET | ITO	PCBM-60	Spin-coating	FALSE	FALSE	FALSE	FALSE	TRUE	FALSE	3	TRUE	FALSE	MAPbI3	FALSE	FALSE	1.6	FALSE	Composition	1	Spin-coating	Liquid	Unknown	Unknown		FALSE	95	15	FALSE	PEDOT:PSS	AgOTf-doped GO	Spin-coating	Au	1000	Evaporation	FALSE	FALSE	FALSE	TRUE	2	FALSE	100	0.86	15.21	0.702	9.17	0.86	15.21	0.702	9.17	Reversed	Reversed	Reversed	Reversed	buffer
Liu et al.	2015/5/14	Nanoscale	PET | ITO | PEDOT:PSS | Perovskite | PCBM-60 | Au	0.1	0	pin	TRUE	FALSE	FALSE	0	PET | ITO	PCBM-60	Spin-coating	FALSE	FALSE	FALSE	FALSE	TRUE	FALSE	3	TRUE	FALSE	MAPbI3	FALSE	FALSE	1.6	FALSE	Composition	1	Spin-coating	Liquid	Unknown	Unknown		FALSE	95	15	FALSE	PEDOT:PSS	AgOTf-doped GO	Spin-coating	Au	1000	Evaporation	FALSE	FALSE	FALSE	TRUE	2	FALSE	100	0.86	15.15	0.701	9.13	0.86	15.15	0.701	9.13	Reversed	Reversed	Reversed	Reversed	buffer
Liu et al.	2015/5/14	Nanoscale	PET | AZO | Ag | AZO | PEDOT:PSS | Perovskite | PCBM-60 | Au	0.1	0	pin	TRUE	FALSE	FALSE	0	PET | AZO | Ag | AZO	PCBM-60	Spin-coating	FALSE	FALSE	FALSE	FALSE	TRUE	FALSE	3	TRUE	FALSE	MAPbI3	FALSE	FALSE	1.6	FALSE	Composition	1	Spin-coating	Liquid	Unknown	Unknown		FALSE	95	15	FALSE	PEDOT:PSS	AgOTf-doped GO	Spin-coating	Au	1000	Evaporation	FALSE	FALSE	FALSE	TRUE	2	FALSE	100	0.88	12.85	0.704	7.97	0.88	12.85	0.704	7.97	Reversed	Reversed	Reversed	Reversed	buffer
Liu et al.	2015/5/14	Nanoscale	PET | AZO | Ag | AZO | PEDOT:PSS | Perovskite | PCBM-60 | Au	0.1	0	pin	TRUE	FALSE	FALSE	0	PET | AZO | Ag | AZO	PCBM-60	Spin-coating	FALSE	FALSE	FALSE	FALSE	TRUE	FALSE	3	TRUE	FALSE	MAPbI3	FALSE	FALSE	1.6	FALSE	Composition	1	Spin-coating	Liquid	Unknown	Unknown		FALSE	95	15	FALSE	PEDOT:PSS	AgOTf-doped GO	Spin-coating	Au	1000	Evaporation	FALSE	FALSE	FALSE	TRUE	2	FALSE	100	0.88	12.85	0.703	7.95	0.88	12.85	0.703	7.95	Reversed	Reversed	Reversed	Reversed	buffer
Liu et al.	2015/5/14	Nanoscale	PET | AZO | Ag | AZO | PEDOT:PSS | Perovskite | PCBM-60 | Au	0.1	0	pin	TRUE	FALSE	FALSE	0	PET | AZO | Ag | AZO	PCBM-60	Spin-coating	FALSE	FALSE	FALSE	FALSE	TRUE	FALSE	3	TRUE	FALSE	MAPbI3	FALSE	FALSE	1.6	FALSE	Composition	1	Spin-coating	Liquid	Unknown	Unknown		FALSE	95	15	FALSE	PEDOT:PSS	AgOTf-doped GO	Spin-coating	Au	1000	Evaporation	FALSE	FALSE	FALSE	TRUE	2	FALSE	100	0.88	12.81	0.703	7.92	0.88	12.81	0.703	7.92	Reversed	Reversed	Reversed	Reversed	buffer
Liu et al.	2015/5/14	Nanoscale	PET | AZO | Ag | AZO | PEDOT:PSS | Perovskite | PCBM-60 | Au	0.1	0	pin	TRUE	FALSE	FALSE	0	PET | AZO | Ag | AZO	PCBM-60	Spin-coating	FALSE	FALSE	FALSE	FALSE	TRUE	FALSE	3	TRUE	FALSE	MAPbI3	FALSE	FALSE	1.6	FALSE	Composition	1	Spin-coating	Liquid	Unknown	Unknown		FALSE	95	15	FALSE	PEDOT:PSS	AgOTf-doped GO	Spin-coating	Au	1000	Evaporation	FALSE	FALSE	FALSE	TRUE	2	FALSE	100	0.88	12.75	0.702	7.87	0.88	12.75	0.702	7.87	Reversed	Reversed	Reversed	Reversed	buffer
Chu et al.	2019/1/18	physica status solidi (a)	SLG | ITO | TiO2-c | Perovskite | Spiro-MeOTAD | Au	0.06	0	nip	FALSE	FALSE	FALSE	0	SLG | ITO	TiO2-c	Spin-coating	FALSE	FALSE	FALSE	FALSE	TRUE	FALSE	3	TRUE	FALSE	MAPbI3	FALSE	FALSE	1.6	FALSE	Composition	1	Spin-coating	Liquid	Unknown	DMF	1	FALSE	100	60	FALSE	Spiro-MeOTAD	Li-TFSI; TBP	Spin-coating	Au	100	Evaporation	FALSE	FALSE	FALSE	TRUE	1	FALSE	100	0.67	7.74	0.29	1.46	0.67	7.74	0.29	1.46	Reversed	Reversed	Reversed	Reversed	buffer
Chu et al.	2019/1/18	physica status solidi (a)	SLG | ITO | TiO2-c | Perovskite | Spiro-MeOTAD | Au	0.06	0	nip	FALSE	FALSE	FALSE	0	SLG | ITO	TiO2-c	Spin-coating	FALSE	FALSE	FALSE	FALSE	TRUE	FALSE	3	TRUE	FALSE	MAPbI3	FALSE	FALSE	1.6	FALSE	Composition	1	Spin-coating	Liquid	Unknown	DMF	1	FALSE	100	60	FALSE	Spiro-MeOTAD	Li-TFSI; TBP	Spin-coating	Au	100	Evaporation	FALSE	FALSE	FALSE	TRUE	1	FALSE	100	0.77	9.66	0.5	3.69	0.77	9.66	0.5	3.69	Reversed	Reversed	Reversed	Reversed	buffer
Chu et al.	2019/1/18	physica status solidi (a)	SLG | ITO | TiO2-c | Perovskite | Spiro-MeOTAD | Au	0.06	0	nip	FALSE	FALSE	FALSE	0	SLG | ITO	TiO2-c	Spin-coating	FALSE	FALSE	FALSE	FALSE	TRUE	FALSE	3	TRUE	FALSE	MAPbI3	FALSE	FALSE	1.6	FALSE	Composition	1	Spin-coating	Liquid	Unknown	DMF	1	FALSE	100	60	FALSE	Spiro-MeOTAD	Li-TFSI; TBP	Spin-coating	Au	100	Evaporation	FALSE	FALSE	FALSE	TRUE	1	FALSE	100	0.83	17.57	0.6	8.79	0.83	17.57	0.6	8.79	Reversed	Reversed	Reversed	Reversed	buffer
Chu et al.	2019/1/18	physica status solidi (a)	SLG | ITO | TiO2-c | Perovskite | Spiro-MeOTAD | Au	0.06	0	nip	FALSE	FALSE	FALSE	0	SLG | ITO	TiO2-c	Spin-coating	FALSE	FALSE	FALSE	FALSE	TRUE	FALSE	3	TRUE	FALSE	MAPbI3	FALSE	FALSE	1.6	FALSE	Composition	1	Spin-coating	Liquid	Unknown	DMF	1	FALSE	100	60	FALSE	Spiro-MeOTAD	Li-TFSI; TBP	Spin-coating	Au	100	Evaporation	FALSE	FALSE	FALSE	TRUE	1	FALSE	100	0.87	21.74	0.62	11.58	0.87	21.74	0.62	11.58	Reversed	Reversed	Reversed	Reversed	buffer
Chu et al.	2019/1/18	physica status solidi (a)	SLG | ITO | TiO2-c | Perovskite | Spiro-MeOTAD | Au	0.06	0	nip	FALSE	FALSE	FALSE	0	SLG | ITO	TiO2-c	Spin-coating	FALSE	FALSE	FALSE	FALSE	TRUE	FALSE	3	TRUE	FALSE	MAPbI3	FALSE	FALSE	1.6	FALSE	Composition	1	Spin-coating	Liquid	Unknown	DMF	1	FALSE	100	60	FALSE	Spiro-MeOTAD	Li-TFSI; TBP	Spin-coating	Au	100	Evaporation	FALSE	FALSE	FALSE	TRUE	1	FALSE	100	0.82	22.21	0.54	9.88	0.82	22.21	0.54	9.88	Reversed	Reversed	Reversed	Reversed	buffer
Chu et al.	2019/1/18	physica status solidi (a)	PET | ITO | TiO2-c | Perovskite | Spiro-MeOTAD | Au	0.06	0	nip	TRUE	FALSE	FALSE	0	PET | ITO	TiO2-c	Spin-coating	FALSE	FALSE	FALSE	FALSE	TRUE	FALSE	3	TRUE	FALSE	MAPbI3	FALSE	FALSE	1.6	FALSE	Composition	1	Spin-coating	Liquid	Unknown	DMF	1	FALSE	100	60	FALSE	Spiro-MeOTAD	Li-TFSI; TBP	Spin-coating	Au	100	Evaporation	FALSE	FALSE	FALSE	TRUE	1	FALSE	100	0.83	19.34	0.45	7.33	0.83	19.34	0.45	7.33	Reversed	Reversed	Reversed	Reversed	buffer
He et al.	2018/10/19	ACS Applied Materials & Interfaces	SLG | FTO | TiO2-c | Perovskite | Spiro-MeOTAD | Au	0.1	0	nip	FALSE	FALSE	FALSE	0	SLG | FTO	TiO2-c	Spin-coating	FALSE	FALSE	FALSE	FALSE	TRUE	FALSE	3	TRUE	FALSE	MAPbI3	FALSE	FALSE	1.6	FALSE	Composition	1	Spin-coating	Liquid	N2	DMF	1	FALSE	85	60	FALSE	Spiro-MeOTAD	Li-TFSI; TBP	Spin-coating	Au	70	Evaporation	FALSE	FALSE	FALSE	TRUE	30	FALSE	100	1.05	21.76	0.762	17.42	1.05	21.76	0.762	17.42	Reversed	Reversed	Reversed	Reversed	buffer
He et al.	2018/10/19	ACS Applied Materials & Interfaces	SLG | FTO | TiO2-c | Perovskite | Spiro-MeOTAD | Au	0.1	0	nip	FALSE	FALSE	FALSE	0	SLG | FTO	TiO2-c	Spin-coating	FALSE	FALSE	FALSE	FALSE	TRUE	FALSE	3	TRUE	FALSE	MAPbI3	FALSE	FALSE	1.6	FALSE	Composition	1	Spin-coating	Liquid	N2	DMF	1	FALSE	85	60	FALSE	Spiro-MeOTAD	Li-TFSI; TBP	Spin-coating	Au	70	Evaporation	FALSE	FALSE	FALSE	TRUE	30	FALSE	100	1.03	20.84	0.74	15.92	1.03	20.84	0.74	15.92	Reversed	Reversed	Reversed	Reversed	buffer
He et al.	2018/10/19	ACS Applied Materials & Interfaces	SLG | FTO | TiO2-c | Perovskite | Spiro-MeOTAD | Au	0.1	0	nip	FALSE	FALSE	FALSE	0	SLG | FTO	TiO2-c	Spin-coating	FALSE	FALSE	FALSE	FALSE	TRUE	FALSE	3	TRUE	FALSE	MAPbI3	FALSE	FALSE	1.6	FALSE	Composition	1	Spin-coating	Liquid	N2	DMF	1	FALSE	85	60	FALSE	Spiro-MeOTAD	Li-TFSI; TBP	Spin-coating	Au	70	Evaporation	FALSE	FALSE	FALSE	TRUE	30	FALSE	100	0.98	20.99	0.678	14.09	0.98	20.99	0.678	14.09	Reversed	Reversed	Reversed	Reversed	buffer
Wei et al.	2014/8/12	Energy Environ. Sci.	SLG | FTO | TiO2-c | TiO2-mp | Perovskite | Candle soot | FTO	0.15	0	nip	FALSE	FALSE	FALSE	0	SLG | FTO	TiO2-c | TiO2-mp	Spray-pyrolys | Spin-coating	FALSE	FALSE	FALSE	FALSE	TRUE	FALSE	3	TRUE	FALSE	MAPbI3	FALSE	FALSE	1.6	FALSE	Composition	2	Spin-coating >> CBD	Liquid >> Liquid	N2 >> N2	DMF >> IPA	1 >> 1	FALSE	Unknown >> 70	Unknown >> 15.0	FALSE	none		Unknown	Candle soot | FTO | SLG		Candel burning | Sandwiching	FALSE	FALSE	FALSE	TRUE	2	FALSE	100	0.81	7.15	0.28	1.73	0.81	7.15	0.28	1.73	Reversed	Reversed	Reversed	Reversed	buffer
Wei et al.	2014/8/12	Energy Environ. Sci.	SLG | FTO | TiO2-c | TiO2-mp | Perovskite | Candle soot | FTO	0.15	0	nip	FALSE	FALSE	FALSE	0	SLG | FTO	TiO2-c | TiO2-mp	Spray-pyrolys | Spin-coating	FALSE	FALSE	FALSE	FALSE	TRUE	FALSE	3	TRUE	FALSE	MAPbI3	FALSE	FALSE	1.6	FALSE	Composition	2	Spin-coating >> CBD	Liquid >> Liquid	N2 >> N2	DMF >> IPA	1 >> 1	FALSE	Unknown >> 70	Unknown >> 15.0	FALSE	none		Unknown	Candle soot | FTO | SLG		Candel burning | Sandwiching	FALSE	FALSE	FALSE	TRUE	2	FALSE	100	0.84	11.75	0.46	4.56	0.84	11.75	0.46	4.56	Reversed	Reversed	Reversed	Reversed	buffer
Wei et al.	2014/8/12	Energy Environ. Sci.	SLG | FTO | TiO2-c | TiO2-mp | Perovskite | Candle soot | FTO	0.15	0	nip	FALSE	FALSE	FALSE	0	SLG | FTO	TiO2-c | TiO2-mp	Spray-pyrolys | Spin-coating	FALSE	FALSE	FALSE	FALSE	TRUE	FALSE	3	TRUE	FALSE	MAPbI3	FALSE	FALSE	1.6	FALSE	Composition	2	Spin-coating >> CBD	Liquid >> Liquid	N2 >> N2	DMF >> IPA	1 >> 1	FALSE	Unknown >> 70	Unknown >> 15.0	FALSE	none		Unknown	Candle soot | FTO | SLG		Candel burning | Sandwiching	FALSE	FALSE	FALSE	TRUE	2	FALSE	100	0.88	16.5	0.67	9.78	0.88	16.5	0.67	9.78	Reversed	Reversed	Reversed	Reversed	buffer
Wei et al.	2014/8/12	Energy Environ. Sci.	SLG | FTO | TiO2-c | TiO2-mp | Perovskite | FTO	0.15	0	nip	FALSE	FALSE	FALSE	0	SLG | FTO	TiO2-c | TiO2-mp	Spray-pyrolys | Spin-coating	FALSE	FALSE	FALSE	FALSE	TRUE	FALSE	3	TRUE	FALSE	MAPbI3	FALSE	FALSE	1.6	FALSE	Composition	2	Spin-coating >> CBD	Liquid >> Liquid	N2 >> N2	DMF >> IPA	1 >> 1	FALSE	Unknown >> 70	Unknown >> 15.0	FALSE	none		Unknown	FTO		Sandwiching	FALSE	FALSE	FALSE	TRUE	2	FALSE	100	0.5	2.39	0.31	0.37	0.5	2.39	0.31	0.37	Reversed	Reversed	Reversed	Reversed	buffer
Wei et al.	2014/8/12	Energy Environ. Sci.	SLG | FTO | TiO2-c | TiO2-mp | Perovskite | Pt-sheet	0.15	0	nip	FALSE	FALSE	FALSE	0	SLG | FTO	TiO2-c | TiO2-mp	Spray-pyrolys | Spin-coating	FALSE	FALSE	FALSE	FALSE	TRUE	FALSE	3	TRUE	FALSE	MAPbI3	FALSE	FALSE	1.6	FALSE	Composition	2	Spin-coating >> CBD	Liquid >> Liquid	N2 >> N2	DMF >> IPA	1 >> 1	FALSE	Unknown >> 70	Unknown >> 15.0	FALSE	none		Unknown	Pt-sheet		Sandwiching	FALSE	FALSE	FALSE	TRUE	2	FALSE	100	0.4	0.5	0.15	0.03	0.4	0.5	0.15	0.03	Reversed	Reversed	Reversed	Reversed	buffer
Wei et al.	2014/8/12	Energy Environ. Sci.	SLG | FTO | TiO2-c | TiO2-mp | Perovskite | Ag-sheet	0.15	0	nip	FALSE	FALSE	FALSE	0	SLG | FTO	TiO2-c | TiO2-mp	Spray-pyrolys | Spin-coating	FALSE	FALSE	FALSE	FALSE	TRUE	FALSE	3	TRUE	FALSE	MAPbI3	FALSE	FALSE	1.6	FALSE	Composition	2	Spin-coating >> CBD	Liquid >> Liquid	N2 >> N2	DMF >> IPA	1 >> 1	FALSE	Unknown >> 70	Unknown >> 15.0	FALSE	none		Unknown	Ag-sheet		Sandwiching	FALSE	FALSE	FALSE	TRUE	2	FALSE	100	0.4	1.35	0.29	0.16	0.4	1.35	0.29	0.16	Reversed	Reversed	Reversed	Reversed	buffer
Wei et al.	2014/8/12	Energy Environ. Sci.	SLG | FTO | TiO2-c | TiO2-mp | Perovskite | Carbon Paper	0.15	0	nip	FALSE	FALSE	FALSE	0	SLG | FTO	TiO2-c | TiO2-mp	Spray-pyrolys | Spin-coating	FALSE	FALSE	FALSE	FALSE	TRUE	FALSE	3	TRUE	FALSE	MAPbI3	FALSE	FALSE	1.6	FALSE	Composition	2	Spin-coating >> CBD	Liquid >> Liquid	N2 >> N2	DMF >> IPA	1 >> 1	FALSE	Unknown >> 70	Unknown >> 15.0	FALSE	none		Unknown	Carbon-paper		Sandwiching	FALSE	FALSE	FALSE	TRUE	2	FALSE	100	0.65	1.5	0.15	0.15	0.65	1.5	0.15	0.15	Reversed	Reversed	Reversed	Reversed	buffer
Dong et al.	2015/6/23	Energy & Environmental Science	SLG | ITO | PEDOT:PSS | Perovskite | PCBM-60 | C60 | BCP | Al	0.09	0	pin	FALSE	FALSE	FALSE	0	SLG | ITO	PCBM-60 | C60 | BCP	Spin-coating | Evaporation | Evaporation	FALSE	FALSE	FALSE	FALSE	TRUE	FALSE	3	TRUE	FALSE	MAPbI3	FALSE	FALSE	1.6	FALSE	Composition	2	Spin-coating >> Spin-coating	Liquid >> Liquid	Unknown	DMF >> IPA	1 >> 1	FALSE	Unknown >> 60.0	Unknown	FALSE	PEDOT:PSS		Spin-coating	Al	100	Evaporation	FALSE	FALSE	FALSE	TRUE	1	FALSE	100	1.01	20	0.79	16.1	1.01	20	0.79	16.1	Reversed	Reversed	Reversed	Reversed	buffer
Dong et al.	2015/6/23	Energy & Environmental Science	SLG | ITO | PTAA | Perovskite | PCBM-60 | C60 | BCP | Al	0.09	0	pin	FALSE	FALSE	FALSE	0	SLG | ITO	PCBM-60 | C60 | BCP	Spin-coating | Evaporation | Evaporation	FALSE	FALSE	FALSE	FALSE	TRUE	FALSE	3	TRUE	FALSE	MAPbI3	FALSE	FALSE	1.6	FALSE	Composition	2	Spin-coating >> Spin-coating	Liquid >> Liquid	Unknown	DMF >> IPA	1 >> 1	FALSE	Unknown >> 60.0	Unknown	FALSE	PTAA		Spin-coating	Al	100	Evaporation	FALSE	FALSE	FALSE	TRUE	1	FALSE	100	1.1	21.96	0.78	18.9	1.1	21.96	0.78	18.9	Reversed	Reversed	Reversed	Reversed	buffer
Zhang et al.	2019/5/16	The Journal of Physical Chemistry Letters	SLG | FTO | NiMgLiO | Perovskite | PCBM-60 | BCP | Ag	0.09	0	pin	FALSE	FALSE	FALSE	0	SLG | FTO	PCBM-60 | BCP	Spin-coating | Evaporation	FALSE	FALSE	FALSE	FALSE	TRUE	FALSE	3	TRUE	FALSE	FAPbI3	FALSE	FALSE	1.48	FALSE	Composition	1	Spin-coating	Liquid	N2	DMF; DMSO	4; 1	TRUE	150	Unknown	FALSE	NiMgLiO		Spray-pyrolys	Ag	5.0 | 90.0	Evaporation	FALSE	FALSE	FALSE	TRUE	1	FALSE	100	0.795	14.94	0.389	4.62	0.795	14.94	0.389	17.42	Reversed	Reversed	Reversed	Stabilised	buffer
Zhang et al.	2019/5/16	The Journal of Physical Chemistry Letters	SLG | FTO | NiMgLiO | Perovskite | PCBM-60 | BCP | Ag	0.09	0	pin	FALSE	FALSE	FALSE	0	SLG | FTO	PCBM-60 | BCP	Spin-coating | Evaporation	FALSE	FALSE	FALSE	FALSE	TRUE	FALSE	3	TRUE	FALSE	Cs0.05FA0.95PbBr0.15I2.85	FALSE	FALSE	1.48	FALSE	Composition	1	Spin-coating	Liquid	N2	DMF; DMSO	4; 1	TRUE	150	Unknown	FALSE	NiMgLiO		Spray-pyrolys	Ag	5.0 | 90.0	Evaporation	FALSE	FALSE	FALSE	TRUE	1	FALSE	100	0.922	19.02	0.612	10.74	0.922	19.02	0.612	17.42	Reversed	Reversed	Reversed	Stabilised	buffer
Zhang et al.	2019/5/16	The Journal of Physical Chemistry Letters	SLG | FTO | NiMgLiO | Perovskite | PCBM-60 | BCP | Ag	0.09	0	pin	FALSE	FALSE	FALSE	0	SLG | FTO	PCBM-60 | BCP	Spin-coating | Evaporation	FALSE	FALSE	FALSE	FALSE	TRUE	FALSE	3	TRUE	FALSE	Cs0.1FA0.9PbBr0.3I2.7	FALSE	FALSE	1.48	FALSE	Composition	1	Spin-coating	Liquid	N2	DMF; DMSO	4; 1	TRUE	150	Unknown	FALSE	NiMgLiO		Spray-pyrolys	Ag	5.0 | 90.0	Evaporation	FALSE	FALSE	FALSE	TRUE	1	FALSE	100	0.952	22.4	0.762	16.25	0.952	22.4	0.762	17.42	Reversed	Reversed	Reversed	Stabilised	buffer
Zhang et al.	2019/5/16	The Journal of Physical Chemistry Letters	SLG | FTO | NiMgLiO | Perovskite | PCBM-60 | BCP | Ag	0.09	0	pin	FALSE	FALSE	FALSE	0	SLG | FTO	PCBM-60 | BCP	Spin-coating | Evaporation	FALSE	FALSE	FALSE	FALSE	TRUE	FALSE	3	TRUE	FALSE	Cs0.15FA0.85PbBr0.45I2.55	FALSE	FALSE	1.48	FALSE	Composition	1	Spin-coating	Liquid	N2	DMF; DMSO	4; 1	TRUE	150	Unknown	FALSE	NiMgLiO		Spray-pyrolys	Ag	5.0 | 90.0	Evaporation	FALSE	FALSE	FALSE	TRUE	1	FALSE	100	1.011	21.88	0.795	17.59	1.011	21.88	0.795	17.42	Reversed	Reversed	Reversed	Stabilised	buffer
Zhang et al.	2019/5/16	The Journal of Physical Chemistry Letters	SLG | FTO | NiMgLiO | Perovskite | PCBM-60 | BCP | Ag	0.09	0	pin	FALSE	FALSE	FALSE	0	SLG | FTO	PCBM-60 | BCP	Spin-coating | Evaporation	FALSE	FALSE	FALSE	FALSE	TRUE	FALSE	3	TRUE	FALSE	Cs0.2FA0.8PbBr0.6I2.4	FALSE	FALSE	1.48	FALSE	Composition	1	Spin-coating	Liquid	N2	DMF; DMSO	4; 1	TRUE	150	Unknown	FALSE	NiMgLiO		Spray-pyrolys	Ag	5.0 | 90.0	Evaporation	FALSE	FALSE	FALSE	TRUE	1	FALSE	100	1.021	21.54	0.788	17.32	1.021	21.54	0.788	17.42	Reversed	Reversed	Reversed	Stabilised	buffer
Gao et al.	2019/3/2	Nano Energy	SLG | FTO | TiO2-c | TiO2-mp | Perovskite | Spiro-MeOTAD | Au	0.1	0	nip	FALSE	FALSE	FALSE	0	SLG | FTO	TiO2-c | TiO2-mp	Spin-coating | Spin-coating	FALSE	FALSE	FALSE	FALSE	TRUE	FALSE	3	TRUE	FALSE	MAPbI3	FALSE	FALSE	1.6	FALSE	Composition	1	Spin-coating	Liquid	N2	DMF; DMSO	7; 3	TRUE	100	15	FALSE	Spiro-MeOTAD	Li-TFSI; TBP	Spin-coating	Au	100	Evaporation	FALSE	FALSE	FALSE	TRUE	40	FALSE	100	1.08	22.5	0.761	18.51	1.08	22.5	0.761	18.51	Reversed	Reversed	Reversed	Reversed	buffer
Gao et al.	2019/3/2	Nano Energy	SLG | FTO | TiO2-c | TiO2-mp | Perovskite | Spiro-MeOTAD | Au	0.1	0	nip	FALSE	FALSE	FALSE	0	SLG | FTO	TiO2-c | TiO2-mp	Spin-coating | Spin-coating	FALSE	FALSE	FALSE	FALSE	TRUE	FALSE	3	TRUE	FALSE	Cs0.01MA0.99PbBr0.03I2.97	FALSE	FALSE	1.6	FALSE	Composition	1	Spin-coating	Liquid	N2	DMF; DMSO	7; 3	TRUE	100	15	FALSE	Spiro-MeOTAD	Li-TFSI; TBP	Spin-coating	Au	100	Evaporation	FALSE	FALSE	FALSE	TRUE	40	FALSE	100	1.1	22.3	0.788	19.4	1.1	22.3	0.788	19.4	Reversed	Reversed	Reversed	Reversed	buffer
Gao et al.	2019/3/2	Nano Energy	SLG | FTO | TiO2-c | TiO2-mp | Perovskite | Spiro-MeOTAD | Au	0.1	0	nip	FALSE	FALSE	FALSE	0	SLG | FTO	TiO2-c | TiO2-mp	Spin-coating | Spin-coating	FALSE	FALSE	FALSE	FALSE	TRUE	FALSE	3	TRUE	FALSE	Cs0.02MA0.98PbBr0.06I2.94	FALSE	FALSE	1.6	FALSE		1	Spin-coating	Liquid	N2	DMF; DMSO	7; 3	TRUE	100	15	FALSE	Spiro-MeOTAD	Li-TFSI; TBP	Spin-coating	Au	100	Evaporation	FALSE	FALSE	FALSE	TRUE	40	FALSE	100	1.13	22.81	0.79	20.46	1.13	22.81	0.79	20.46	Reversed	Reversed	Reversed	Reversed	buffer
Gao et al.	2019/3/2	Nano Energy	SLG | FTO | TiO2-c | TiO2-mp | Perovskite | Spiro-MeOTAD | Au	0.1	0	nip	FALSE	FALSE	FALSE	0	SLG | FTO	TiO2-c | TiO2-mp	Spin-coating | Spin-coating	FALSE	FALSE	FALSE	FALSE	TRUE	FALSE	3	TRUE	FALSE	Cs0.03MA0.97PbBr0.09I2.91	FALSE	FALSE	1.6	FALSE	Composition	1	Spin-coating	Liquid	N2	DMF; DMSO	7; 3	TRUE	100	15	FALSE	Spiro-MeOTAD	Li-TFSI; TBP	Spin-coating	Au	100	Evaporation	FALSE	FALSE	FALSE	TRUE	40	FALSE	100	0.984	20.52	0.722	14.58	0.984	20.52	0.722	14.58	Reversed	Reversed	Reversed	Reversed	buffer
Ting et al.	2017/12/1	Japanese Journal of Applied Physics	SLG | FTO | TiO2-c | TiO2-mp | Perovskite | Spiro-MeOTAD | Ag	0.03	0	nip	FALSE	FALSE	FALSE	0	SLG | FTO	TiO2-c | TiO2-mp	Spin-coating | Spin-coating	FALSE	FALSE	FALSE	FALSE	TRUE	FALSE	3	TRUE	FALSE	MAPbI3	FALSE	FALSE	1.6	FALSE	Composition	1	Spin-coating	Liquid	Unknown	DMSO; GBL	3; 7	TRUE	100	10	FALSE	Spiro-MeOTAD	Li-TFSI; TBP	Spin-coating	Ag	80	Evaporation	FALSE	FALSE	FALSE	TRUE	10	FALSE	100	0.86	19.63	0.58	9.86	0.86	19.63	0.58	9.86	Reversed	Reversed	Reversed	Reversed	buffer
Ting et al.	2017/12/1	Japanese Journal of Applied Physics	SLG | FTO | TiO2-c | TiO2-mp | Perovskite | Spiro-MeOTAD | Ag	0.03	0	nip	FALSE	FALSE	FALSE	0	SLG | FTO	TiO2-c | TiO2-mp	Spin-coating | Spin-coating	FALSE	FALSE	FALSE	FALSE	TRUE	FALSE	3	TRUE	FALSE	MAPbI3	FALSE	FALSE	1.6	FALSE	Composition	1	Spin-coating	Liquid	Unknown	DMSO; GBL	3; 7	TRUE	100	10	FALSE	Spiro-MeOTAD	Li-TFSI; TBP	Spin-coating	Ag	80	Evaporation	FALSE	FALSE	FALSE	TRUE	10	FALSE	100	0.85	20.62	0.57	10.03	0.85	20.62	0.57	10.03	Reversed	Reversed	Reversed	Reversed	buffer
Ting et al.	2017/12/1	Japanese Journal of Applied Physics	SLG | FTO | TiO2-c | TiO2-mp | Perovskite | Spiro-MeOTAD | Ag	0.03	0	nip	FALSE	FALSE	FALSE	0	SLG | FTO	TiO2-c | TiO2-mp	Spin-coating | Spin-coating	FALSE	FALSE	FALSE	FALSE	TRUE	FALSE	3	TRUE	FALSE	MAPbI3	FALSE	FALSE	1.6	FALSE	Composition	1	Spin-coating	Liquid	Unknown	DMSO; GBL	3; 7	TRUE	100	10	FALSE	Spiro-MeOTAD	Li-TFSI; TBP	Spin-coating	Ag	80	Evaporation	FALSE	FALSE	FALSE	TRUE	10	FALSE	100	0.87	19.71	0.6	10.33	0.87	19.71	0.6	10.33	Reversed	Reversed	Reversed	Reversed	buffer
Ting et al.	2017/12/1	Japanese Journal of Applied Physics	SLG | FTO | TiO2-c | TiO2-mp | Perovskite | Spiro-MeOTAD | Ag	0.03	0	nip	FALSE	FALSE	FALSE	0	SLG | FTO	TiO2-c | TiO2-mp	Spin-coating | Spin-coating	FALSE	FALSE	FALSE	FALSE	TRUE	FALSE	3	TRUE	FALSE	MAPbI3	FALSE	FALSE	1.6	FALSE	Composition	1	Spin-coating	Liquid	Unknown	DMSO; GBL	3; 7	TRUE	100	10	FALSE	Spiro-MeOTAD	Li-TFSI; TBP	Spin-coating	Ag	80	Evaporation	FALSE	FALSE	FALSE	TRUE	10	FALSE	100	0.87	20.69	0.62	11.24	0.87	20.69	0.62	11.24	Reversed	Reversed	Reversed	Reversed	buffer
Islavath et al.	2018/5/26	Solar Energy	SLG | FTO | ZnO-c | ZnO-nw | TiO2-c | Perovskite | Au	0.16	0	nip	FALSE	FALSE	FALSE	0	SLG | FTO	ZnO-c | ZnO-nw | TiO2-c	Spin-coating | Hydrothermal | Hydrothermal	FALSE	FALSE	FALSE	FALSE	TRUE	FALSE	3	TRUE	FALSE	MAPbI3	FALSE	FALSE	1.6	FALSE	Composition	2	Spin-coating >> Spin-coating	Liquid >> Liquid	Air >> Air	DMF >> IPA	1 >> 1	FALSE	120.0 >> 120.0	10.0 >> 10.0	FALSE	none		Unknown	Au		Sputtering	FALSE	FALSE	FALSE	TRUE	8	FALSE	100	0.853	13.95	0.547	6.5	0.853	13.95	0.547	6.5	Reversed	Reversed	Reversed	Reversed	buffer
Islavath et al.	2018/5/26	Solar Energy	SLG | FTO | ZnO-c | ZnO-nw | Perovskite | Au	0.16	0	nip	FALSE	FALSE	FALSE	0	SLG | FTO	ZnO-c | ZnO-nw	Spin-coating | Hydrothermal	FALSE	FALSE	FALSE	FALSE	TRUE	FALSE	3	TRUE	FALSE	MAPbI3	FALSE	FALSE	1.6	FALSE	Composition	2	Spin-coating >> Spin-coating	Liquid >> Liquid	Air >> Air	DMF >> IPA	1 >> 1	FALSE	120.0 >> 120.0	10.0 >> 10.0	FALSE	none		Unknown	Au		Sputtering	FALSE	FALSE	FALSE	TRUE	8	FALSE	100	0.754	12.71	0.469	4.49	0.754	12.71	0.469	4.49	Reversed	Reversed	Reversed	Reversed	buffer
Hu et al.	2016/6/24	ACS Applied Materials & Interfaces	SLG | FTO | TiO2-c | TiO2-mp | Perovskite | Carbon	0.1	0	nip	FALSE	FALSE	FALSE	0	SLG | FTO	TiO2-c | TiO2-mp	ALD | Spin-coating	FALSE	FALSE	FALSE	FALSE	TRUE	FALSE	3	TRUE	FALSE	MAPbI3	FALSE	FALSE	1.6	FALSE	Composition	1	Spin-coating	Liquid	Unknown	DMF	1	FALSE	Unknown	Unknown	FALSE	none		Unknown	Carbon	10000	Doctor blading	FALSE	FALSE	FALSE	TRUE	12	FALSE	100	0.856	12.74	0.44	4.85	0.856	12.74	0.44	4.85	Reversed	Reversed	Reversed	Reversed	buffer
Hu et al.	2016/6/24	ACS Applied Materials & Interfaces	SLG | FTO | TiO2-c | TiO2-mp | Perovskite | Carbon	0.1	0	nip	FALSE	FALSE	FALSE	0	SLG | FTO	TiO2-c | TiO2-mp	ALD | Spin-coating	FALSE	FALSE	FALSE	FALSE	TRUE	FALSE	3	TRUE	FALSE	MAPbI3	FALSE	FALSE	1.6	FALSE	Composition	1	Spin-coating	Liquid	Unknown	DMF	1	FALSE	Unknown	Unknown	FALSE	none		Unknown	Carbon	10000	Doctor blading	FALSE	FALSE	FALSE	TRUE	12	FALSE	100	0.895	14.19	0.477	6.06	0.895	14.19	0.477	6.06	Reversed	Reversed	Reversed	Reversed	buffer
Hu et al.	2016/6/24	ACS Applied Materials & Interfaces	SLG | FTO | TiO2-c | TiO2-mp | Perovskite | Carbon	0.1	0	nip	FALSE	FALSE	FALSE	0	SLG | FTO	TiO2-c | TiO2-mp	ALD | Spin-coating	FALSE	FALSE	FALSE	FALSE	TRUE	FALSE	3	TRUE	FALSE	MAPbI3	FALSE	FALSE	1.6	FALSE	Composition	1	Spin-coating	Liquid	Unknown	DMF	1	FALSE	Unknown	Unknown	FALSE	none		Unknown	Carbon	10000	Doctor blading	FALSE	FALSE	FALSE	TRUE	12	FALSE	100	0.955	18.3	0.402	7.03	0.955	18.3	0.402	7.03	Reversed	Reversed	Reversed	Reversed	buffer
Hu et al.	2016/6/24	ACS Applied Materials & Interfaces	SLG | FTO | TiO2-c | TiO2-mp | Perovskite | Carbon	0.1	0	nip	FALSE	FALSE	FALSE	0	SLG | FTO	TiO2-c | TiO2-mp	ALD | Spin-coating	FALSE	FALSE	FALSE	FALSE	TRUE	FALSE	3	TRUE	FALSE	MAPbI3	FALSE	FALSE	1.6	FALSE	Composition	1	Spin-coating	Liquid	Unknown	DMF	1	FALSE	Unknown	Unknown	FALSE	none		Unknown	Carbon	10000	Doctor blading	FALSE	FALSE	FALSE	TRUE	12	FALSE	100	0.965	19.53	0.415	7.82	0.965	19.53	0.415	7.82	Reversed	Reversed	Reversed	Reversed	buffer
Hu et al.	2016/6/24	ACS Applied Materials & Interfaces	SLG | FTO | TiO2-c | TiO2-mp | Perovskite | Carbon	0.1	0	nip	FALSE	FALSE	FALSE	0	SLG | FTO	TiO2-c | TiO2-mp	ALD | Spin-coating	FALSE	FALSE	FALSE	FALSE	TRUE	FALSE	3	TRUE	FALSE	MAPbI3	FALSE	FALSE	1.6	FALSE	Composition	1	Spin-coating	Liquid	Unknown	DMF	1	FALSE	Unknown	Unknown	FALSE	none		Unknown	Carbon	10000	Doctor blading	FALSE	FALSE	FALSE	TRUE	12	FALSE	100	0.895	14.44	0.434	5.61	0.895	14.44	0.434	5.61	Reversed	Reversed	Reversed	Reversed	buffer
Hu et al.	2016/6/24	ACS Applied Materials & Interfaces	SLG | FTO | TiO2-c | TiO2-mp | Perovskite | Carbon	0.1	0	nip	FALSE	FALSE	FALSE	0	SLG | FTO	TiO2-c | TiO2-mp	ALD | Spin-coating	FALSE	FALSE	FALSE	FALSE	TRUE	FALSE	3	TRUE	FALSE	MAPbI3	FALSE	FALSE	1.6	FALSE	Composition	1	Spin-coating	Liquid	Unknown	DMF	1	FALSE	Unknown	Unknown	FALSE	none		Unknown	Carbon	10000	Doctor blading	FALSE	FALSE	FALSE	TRUE	12	FALSE	100	0.835	12.07	0.319	3.21	0.835	12.07	0.319	3.21	Reversed	Reversed	Reversed	Reversed	buffer
Hu et al.	2016/6/24	ACS Applied Materials & Interfaces	SLG | FTO | TiO2-c | TiO2-mp | Perovskite | Carbon	0.1	0	nip	FALSE	FALSE	FALSE	0	SLG | FTO	TiO2-c | TiO2-mp	ALD | Spin-coating	FALSE	FALSE	FALSE	FALSE	TRUE	FALSE	3	TRUE	FALSE	MAPbI3	FALSE	FALSE	1.6	FALSE	Composition	1	Spin-coating	Liquid	Unknown	DMF	1	FALSE	Unknown	Unknown	FALSE	none		Unknown	Carbon	10000	Doctor blading	FALSE	FALSE	FALSE	TRUE	12	FALSE	100	0.845	11.57	0.357	3.54	0.845	11.57	0.357	3.54	Reversed	Reversed	Reversed	Reversed	buffer
Wang	2018/3/7	Physical Chemistry Chemical Physics	SLG | FTO | TiO2-c | TiO2-mp | Perovskite | Spiro-MeOTAD | Au	0.21	0	nip	FALSE	FALSE	FALSE	0	SLG | FTO	TiO2-c | TiO2-mp	Spin-coating | Spin-coating	FALSE	FALSE	FALSE	FALSE	TRUE	FALSE	3	TRUE	FALSE	MAPbBr0.15I2.85	FALSE	FALSE		FALSE		1	Spin-coating	Liquid	Air	DMF	1	TRUE	100	10	FALSE	Spiro-MeOTAD	Li-TFSI; TBP	Spin-coating	Au	80	Evaporation	FALSE	FALSE	FALSE	TRUE	6	FALSE	100	1	14.7	0.6	9	1	14.7	0.6	9	Reversed	Reversed	Reversed	Reversed	buffer
Wang	2018/3/7	Physical Chemistry Chemical Physics	SLG | FTO | TiO2-c | TiO2-mp | Perovskite | Spiro-MeOTAD | Au	0.21	0	nip	FALSE	FALSE	FALSE	0	SLG | FTO	TiO2-c | TiO2-mp	Spin-coating | Spin-coating	FALSE	FALSE	FALSE	FALSE	TRUE	FALSE	3	TRUE	FALSE	MAPbBr0.15I2.85	FALSE	FALSE		FALSE		1	Spin-coating	Liquid	Air	DMF	1	TRUE	100	10	FALSE	Spiro-MeOTAD	Li-TFSI; TBP	Spin-coating	Au	80	Evaporation	FALSE	FALSE	FALSE	TRUE	6	FALSE	100	1	15.6	0.4	7	1	15.6	0.4	7	Reversed	Reversed	Reversed	Reversed	buffer
Wang	2018/3/7	Physical Chemistry Chemical Physics	SLG | FTO | TiO2-c | TiO2-mp | Perovskite | Spiro-MeOTAD | Au	0.21	0	nip	FALSE	FALSE	FALSE	0	SLG | FTO	TiO2-c | TiO2-mp	Spin-coating | Spin-coating	FALSE	FALSE	FALSE	FALSE	TRUE	FALSE	3	TRUE	FALSE	MAPbBr0.15I2.85	FALSE	FALSE		FALSE		1	Spin-coating	Liquid	Air	DMF	1	TRUE	100	10	FALSE	Spiro-MeOTAD	Li-TFSI; TBP	Spin-coating	Au	80	Evaporation	FALSE	FALSE	FALSE	TRUE	6	FALSE	100	0.6	9.5	0.2	1.5	0.6	9.5	0.2	1.5	Reversed	Reversed	Reversed	Reversed	buffer
Wang	2018/3/7	Physical Chemistry Chemical Physics	SLG | FTO | TiO2-c | TiO2-mp | Perovskite | Spiro-MeOTAD | Au	0.21	0	nip	FALSE	FALSE	FALSE	0	SLG | FTO	TiO2-c | TiO2-mp	Spin-coating | Spin-coating	FALSE	FALSE	FALSE	FALSE	TRUE	FALSE	3	TRUE	FALSE	MAPbBr0.15I2.85	FALSE	FALSE		FALSE		1	Spin-coating	Liquid	Air	DMF	1	TRUE	100	10	FALSE	Spiro-MeOTAD	Li-TFSI; TBP	Spin-coating	Au	80	Evaporation	FALSE	FALSE	FALSE	TRUE	6	FALSE	100	1	9.9	0.7	7.3	1	9.9	0.7	7.3	Reversed	Reversed	Reversed	Reversed	buffer
Zhang et al.	2017/9/14	Solar RRL	SLG | FTO | NiO-c | Perovskite | PCBM-60 | Ag	0.09	0	pin	FALSE	FALSE	FALSE	0	SLG | FTO	PCBM-60	Spin-coating	FALSE	FALSE	FALSE	FALSE	TRUE	FALSE	3	TRUE	FALSE	MAPbI3	FALSE	FALSE	1.6	FALSE	Composition	2	Spin-coating >> Spin-coating	Liquid >> Liquid	N2 >> N2	DMF; DMSO >> IPA	5; 1 >> 1	FALSE	Unknown >> 120	Unknown >> 20.0	FALSE	NiO-c	Cu	Spin-coating	Ag	100	Evaporation	FALSE	FALSE	FALSE	TRUE	30	FALSE	100	1.03	21.11	0.78	17	1.03	21.11	0.78	17	Reversed	Reversed	Reversed	Reversed	buffer
Zhang et al.	2017/9/14	Solar RRL	SLG | FTO | PEDOT:PSS | Perovskite | PCBM-60 | Ag	0.09	0	pin	FALSE	FALSE	FALSE	0	SLG | FTO	PCBM-60	Spin-coating	FALSE	FALSE	FALSE	FALSE	TRUE	FALSE	3	TRUE	FALSE	MAPbI3	FALSE	FALSE	1.6	FALSE	Composition	2	Spin-coating >> Spin-coating	Liquid >> Liquid	N2 >> N2	DMF; DMSO >> IPA	5; 1 >> 1	FALSE	Unknown >> 120	Unknown >> 20.0	FALSE	PEDOT:PSS		Spin-coating	Ag	100	Evaporation	FALSE	FALSE	FALSE	TRUE	30	FALSE	100	0.94	20.24	0.71	13.6	0.94	20.24	0.71	13.6	Reversed	Reversed	Reversed	Reversed	buffer
Wang et al.	2016/12/12	Journal of Materials Chemistry A	SLG | FTO | CeOx | Perovskite | Spiro-MeOTAD | Ag	0.06	0	nip	FALSE	FALSE	FALSE	0	SLG | FTO	CeOx	Spin-coating	FALSE	FALSE	FALSE	FALSE	TRUE	FALSE	3	TRUE	FALSE	MAPbI3	FALSE	FALSE	1.5	FALSE		2	Spin-coating >> Evaporation	Liquid >> Gas	Unknown >> Vacuum	DMF >> none	1 >> 1	FALSE	Unknown >> 150	Unknown >> 120.0	FALSE	Spiro-MeOTAD	Li-TFSI; TBP	Spin-coating	Ag		Evaporation	FALSE	FALSE	FALSE	TRUE	2	FALSE	100	1.036	21.44	0.619	13.77	1.036	21.44	0.619	16.34	Reversed	Reversed	Reversed	Stabilised	buffer
Wang et al.	2016/12/12	Journal of Materials Chemistry A	SLG | FTO | PCBM-60 | Perovskite | Spiro-MeOTAD | Ag	0.06	0	nip	FALSE	FALSE	FALSE	0	SLG | FTO	PCBM-60	Spin-coating	FALSE	FALSE	FALSE	FALSE	TRUE	FALSE	3	TRUE	FALSE	MAPbI3	FALSE	FALSE	1.5	FALSE		2	Spin-coating >> Evaporation	Liquid >> Gas	Unknown >> Vacuum	DMF >> none	1 >> 1	FALSE	Unknown >> 150	Unknown >> 120.0	FALSE	Spiro-MeOTAD	Li-TFSI; TBP	Spin-coating	Ag		Evaporation	FALSE	FALSE	FALSE	TRUE	2	FALSE	100	0.912	20.32	0.54	10.04	0.912	20.32	0.54	16.34	Reversed	Reversed	Reversed	Stabilised	buffer
Wang et al.	2016/12/12	Journal of Materials Chemistry A	SLG | FTO | TiO2-c | Perovskite | Spiro-MeOTAD | Ag	0.06	0	nip	FALSE	FALSE	FALSE	0	SLG | FTO	TiO2-c	Spin-coating	FALSE	FALSE	FALSE	FALSE	TRUE	FALSE	3	TRUE	FALSE	MAPbI3	FALSE	FALSE	1.5	FALSE		2	Spin-coating >> Evaporation	Liquid >> Gas	Unknown >> Vacuum	DMF >> none	1 >> 1	FALSE	Unknown >> 150	Unknown >> 120.0	FALSE	Spiro-MeOTAD	Li-TFSI; TBP	Spin-coating	Ag		Evaporation	FALSE	FALSE	FALSE	TRUE	2	FALSE	100	1.024	21.62	0.687	15.2	1.024	21.62	0.687	16.34	Reversed	Reversed	Reversed	Stabilised	buffer
Wang et al.	2016/12/12	Journal of Materials Chemistry A	SLG | FTO | CeOx | PCBM-60 | Perovskite | Spiro-MeOTAD | Ag	0.06	0	nip	FALSE	FALSE	FALSE	0	SLG | FTO	CeOx | PCBM-60	Spin-coating | Spin-coating	FALSE	FALSE	FALSE	FALSE	TRUE	FALSE	3	TRUE	FALSE	MAPbI3	FALSE	FALSE	1.5	FALSE		2	Spin-coating >> Evaporation	Liquid >> Gas	Unknown >> Vacuum	DMF >> none	1 >> 1	FALSE	Unknown >> 150	Unknown >> 120.0	FALSE	Spiro-MeOTAD	Li-TFSI; TBP	Spin-coating	Ag		Evaporation	FALSE	FALSE	FALSE	TRUE	2	FALSE	100	1.057	22.9	0.696	16.85	1.057	22.9	0.696	16.34	Reversed	Reversed	Reversed	Stabilised	buffer
Bischak et al.	2015/6/22	Nano Letters	SLG | FTO | TiO2-c | Perovskite | Spiro-MeOTAD | MoOx | Al	0.06	0	nip	FALSE	FALSE	FALSE	0	SLG | FTO	TiO2-c	Spin-coating	FALSE	FALSE	FALSE	FALSE	TRUE	FALSE	3	TRUE	FALSE	MAPbI3	FALSE	FALSE	1.6	FALSE	Composition	1	Spin-coating	Liquid	Air	DMSO; GBL	3; 7	TRUE	100	15	FALSE	Spiro-MeOTAD | MoOx	Li-TFSI; TBP	Spin-coating | Evaporation	Al	185	Evaporation	FALSE	FALSE	FALSE	TRUE	1	FALSE	100	1.013	17.395	0.685	12.23	1.013	17.395	0.685	12.23	Reversed	Reversed	Reversed	Reversed	buffer
Bischak et al.	2015/6/22	Nano Letters	SLG | FTO | TiO2-c | Perovskite | Spiro-MeOTAD | MoOx | Al	0.06	0	nip	FALSE	FALSE	FALSE	0	SLG | FTO	TiO2-c	Spin-coating	FALSE	FALSE	FALSE	FALSE	TRUE	FALSE	3	TRUE	FALSE	MAPbI3	FALSE	FALSE	1.6	FALSE	Composition	1	Spin-coating	Liquid	Air	DMSO; GBL	3; 7	TRUE	100	15	FALSE	Spiro-MeOTAD | MoOx	Li-TFSI; TBP	Spin-coating | Evaporation	Al	185	Evaporation	FALSE	FALSE	FALSE	TRUE	1	FALSE	100	1.015	17.603	0.713	12.74	1.015	17.603	0.713	12.74	Reversed	Reversed	Reversed	Reversed	buffer
Bischak et al.	2015/6/22	Nano Letters	SLG | FTO | TiO2-c | Perovskite | Spiro-MeOTAD | MoOx | Al	0.06	0	nip	FALSE	FALSE	FALSE	0	SLG | FTO	TiO2-c	Spin-coating	FALSE	FALSE	FALSE	FALSE	TRUE	FALSE	3	TRUE	FALSE	MAPbI3	FALSE	FALSE	1.6	FALSE	Composition	1	Spin-coating	Liquid	Air	DMSO; GBL	3; 7	TRUE	100	15	FALSE	Spiro-MeOTAD | MoOx	Li-TFSI; TBP	Spin-coating | Evaporation	Al	185	Evaporation	FALSE	FALSE	FALSE	TRUE	1	FALSE	100	1.008	17.296	0.726	12.67	1.008	17.296	0.726	12.67	Reversed	Reversed	Reversed	Reversed	buffer
Bischak et al.	2015/6/22	Nano Letters	SLG | FTO | TiO2-c | Perovskite | Spiro-MeOTAD | MoOx | Al	0.06	0	nip	FALSE	FALSE	FALSE	0	SLG | FTO	TiO2-c	Spin-coating	FALSE	FALSE	FALSE	FALSE	TRUE	FALSE	3	TRUE	FALSE	MAPbI3	FALSE	FALSE	1.6	FALSE	Composition	1	Spin-coating	Liquid	Air	DMSO; GBL	3; 7	TRUE	100	15	FALSE	Spiro-MeOTAD | MoOx	Li-TFSI; TBP	Spin-coating | Evaporation	Al	185	Evaporation	FALSE	FALSE	FALSE	TRUE	1	FALSE	100	1.022	17.412	0.694	12.38	1.022	17.412	0.694	12.38	Reversed	Reversed	Reversed	Reversed	buffer
Bischak et al.	2015/6/22	Nano Letters	SLG | FTO | TiO2-c | Perovskite | Spiro-MeOTAD | MoOx | Al	0.06	0	nip	FALSE	FALSE	FALSE	0	SLG | FTO	TiO2-c	Spin-coating	FALSE	FALSE	FALSE	FALSE	TRUE	FALSE	3	TRUE	FALSE	MAPbI3	FALSE	FALSE	1.6	FALSE	Composition	1	Spin-coating	Liquid	Air	DMSO; GBL	3; 7	TRUE	100	15	FALSE	Spiro-MeOTAD | MoOx	Li-TFSI; TBP	Spin-coating | Evaporation	Al	185	Evaporation	FALSE	FALSE	FALSE	TRUE	1	FALSE	100	1.017	17.723	0.701	12.62	1.017	17.723	0.701	12.62	Reversed	Reversed	Reversed	Reversed	buffer
Bischak et al.	2015/6/22	Nano Letters	SLG | FTO | TiO2-c | Perovskite | Spiro-MeOTAD | MoOx | Al	0.06	0	nip	FALSE	FALSE	FALSE	0	SLG | FTO	TiO2-c	Spin-coating	FALSE	FALSE	FALSE	FALSE	TRUE	FALSE	3	TRUE	FALSE	MAPbI3	FALSE	FALSE	1.6	FALSE	Composition	1	Spin-coating	Liquid	Air	DMSO; GBL	3; 7	TRUE	100	15	FALSE	Spiro-MeOTAD | MoOx	Li-TFSI; TBP	Spin-coating | Evaporation	Al	185	Evaporation	FALSE	FALSE	FALSE	TRUE	1	FALSE	100	1.013	17.834	0.711	12.84	1.013	17.834	0.711	12.84	Reversed	Reversed	Reversed	Reversed	buffer
Bischak et al.	2015/6/22	Nano Letters	SLG | FTO | TiO2-c | Perovskite | Spiro-MeOTAD | MoOx | Al	0.06	0	nip	FALSE	FALSE	FALSE	0	SLG | FTO	TiO2-c	Spin-coating	FALSE	FALSE	FALSE	FALSE	TRUE	FALSE	3	TRUE	FALSE	MAPbI3	FALSE	FALSE	1.6	FALSE	Composition	1	Spin-coating	Liquid	Air	DMSO; GBL	3; 7	TRUE	100	15	FALSE	Spiro-MeOTAD | MoOx	Li-TFSI; TBP	Spin-coating | Evaporation	Al	185	Evaporation	FALSE	FALSE	FALSE	TRUE	1	FALSE	100	0.992	17.346	0.73	12.56	0.992	17.346	0.73	12.56	Reversed	Reversed	Reversed	Reversed	buffer
Bischak et al.	2015/6/22	Nano Letters	SLG | FTO | TiO2-c | Perovskite | Spiro-MeOTAD | MoOx | Al	0.06	0	nip	FALSE	FALSE	FALSE	0	SLG | FTO	TiO2-c	Spin-coating	FALSE	FALSE	FALSE	FALSE	TRUE	FALSE	3	TRUE	FALSE	MAPbI3	FALSE	FALSE	1.6	FALSE	Composition	1	Spin-coating	Liquid	Air	DMSO; GBL	3; 7	TRUE	100	15	FALSE	Spiro-MeOTAD | MoOx	Li-TFSI; TBP	Spin-coating | Evaporation	Al	185	Evaporation	FALSE	FALSE	FALSE	TRUE	1	FALSE	100	1.023	17.314	0.666	11.78	1.023	17.314	0.666	11.78	Reversed	Reversed	Reversed	Reversed	buffer
Bischak et al.	2015/6/22	Nano Letters	SLG | FTO | TiO2-c | Perovskite | Spiro-MeOTAD | MoOx | Al	0.06	0	nip	FALSE	FALSE	FALSE	0	SLG | FTO	TiO2-c	Spin-coating	FALSE	FALSE	FALSE	FALSE	TRUE	FALSE	3	TRUE	FALSE	MAPbI3	FALSE	FALSE	1.6	FALSE	Composition	1	Spin-coating	Liquid	Air	DMSO; GBL	3; 7	TRUE	100	15	FALSE	Spiro-MeOTAD | MoOx	Li-TFSI; TBP	Spin-coating | Evaporation	Al	185	Evaporation	FALSE	FALSE	FALSE	TRUE	1	FALSE	100	1.006	17.45	0.716	12.58	1.006	17.45	0.716	12.58	Reversed	Reversed	Reversed	Reversed	buffer
Bischak et al.	2015/6/22	Nano Letters	SLG | FTO | TiO2-c | Perovskite | Spiro-MeOTAD | MoOx | Al	0.06	0	nip	FALSE	FALSE	FALSE	0	SLG | FTO	TiO2-c	Spin-coating	FALSE	FALSE	FALSE	FALSE	TRUE	FALSE	3	TRUE	FALSE	MAPbI3	FALSE	FALSE	1.6	FALSE	Composition	1	Spin-coating	Liquid	Air	DMSO; GBL	3; 7	TRUE	100	15	FALSE	Spiro-MeOTAD | MoOx	Li-TFSI; TBP	Spin-coating | Evaporation	Al	185	Evaporation	FALSE	FALSE	FALSE	TRUE	1	FALSE	100	0.999	17.421	0.719	12.51	0.999	17.421	0.719	12.51	Reversed	Reversed	Reversed	Reversed	buffer
Bischak et al.	2015/6/22	Nano Letters	SLG | FTO | TiO2-c | Perovskite | Spiro-MeOTAD | MoOx | Al	0.06	0	nip	FALSE	FALSE	FALSE	0	SLG | FTO	TiO2-c	Spin-coating	FALSE	FALSE	FALSE	FALSE	TRUE	FALSE	3	TRUE	FALSE	MAPbI3	FALSE	FALSE	1.6	FALSE	Composition	1	Spin-coating	Liquid	Air	DMSO; GBL	3; 7	TRUE	100	15	FALSE	Spiro-MeOTAD | MoOx	Li-TFSI; TBP	Spin-coating | Evaporation	Al	185	Evaporation	FALSE	FALSE	FALSE	TRUE	1	FALSE	100	0.998	17.7	0.724	12.78	0.998	17.7	0.724	12.78	Reversed	Reversed	Reversed	Reversed	buffer
