Repository: SNK1428/SAMs_Simulator

**Not yet finished**

# 项目说明

## 项目结构

```
Project_root
  |-Data_Generator                  // 编码软件 预测数据生成软件
  |   |-config.txt                  // 配置文件(可通过执行执行文件时指定位置)
  |-Fitting_model                   // 存储的网格+交叉验证搜索的模型
  |-Raw_Mole_Encode_Generator       // 将分子结构（SMILES，CML，MOL）文件转为分子编码
  |-Data                            // 原始数据存储位置
  |-README.md                       // 本文件
```

## 操作系统及配置

Linux(Recommend: Debian12), 16G RAM + 256G swap, CUDA11.8

## 语言版本与主要包依赖

### C++17

CMake 3.25
Clang 14.0.6
GCC 11.3

File: Data/input/selectTxt_unix_original_0.02.txt (part 4 of 11)
Bischak et al.	2015/6/22	Nano Letters	SLG | FTO | TiO2-c | Perovskite | Spiro-MeOTAD | MoOx | Al	0.06	0	nip	FALSE	FALSE	FALSE	0	SLG | FTO	TiO2-c	Spin-coating	FALSE	FALSE	FALSE	FALSE	TRUE	FALSE	3	TRUE	FALSE	MAPbI3	FALSE	FALSE	1.6	FALSE	Composition	1	Spin-coating	Liquid	Air	DMSO; GBL	3; 7	TRUE	100	15	FALSE	Spiro-MeOTAD | MoOx	Li-TFSI; TBP	Spin-coating | Evaporation	Al	185	Evaporation	FALSE	FALSE	FALSE	TRUE	1	FALSE	100	1.008	17.785	0.707	12.76	1.008	17.785	0.707	12.76	Reversed	Reversed	Reversed	Reversed	buffer
Zhao et al.	2017/7/20	ACS Applied Materials & Interfaces	SLG | ITO | C60 | Perovskite | Spiro-MeOTAD | Ag	0.1	0	nip	FALSE	FALSE	FALSE	0	SLG | ITO	C60	Evaporation	FALSE	FALSE	FALSE	FALSE	TRUE	FALSE	3	TRUE	FALSE	MAPbI3	FALSE	FALSE	1.54	FALSE		1	Spin-coating	Liquid	Unknown	DMF	1	FALSE	100	50	FALSE	Spiro-MeOTAD	Li-TFSI; TBP	Spin-coating	Ag	100	Evaporation	FALSE	FALSE	FALSE	TRUE	8	FALSE	100	0.95	18.75	0.642	11.4	0.95	18.75	0.642	11.4	Reversed	Reversed	Reversed	Reversed	buffer
Zhao et al.	2017/7/20	ACS Applied Materials & Interfaces	SLG | ITO | ZnO-c | Perovskite | Spiro-MeOTAD | Ag	0.1	0	nip	FALSE	FALSE	FALSE	0	SLG | ITO	ZnO-c	Spin-coating	FALSE	FALSE	FALSE	FALSE	TRUE	FALSE	3	TRUE	FALSE	MAPbI3	FALSE	FALSE	1.54	FALSE		1	Spin-coating	Liquid	Unknown	DMF	1	FALSE	100	50	FALSE	Spiro-MeOTAD	Li-TFSI; TBP	Spin-coating	Ag	100	Evaporation	FALSE	FALSE	FALSE	TRUE	8	FALSE	100	0.97	21.57	0.619	12.9	0.97	21.57	0.619	12.9	Reversed	Reversed	Reversed	Reversed	buffer
Zhao et al.	2017/7/20	ACS Applied Materials & Interfaces	SLG | ITO | ZnO-c | C60 | Perovskite | Spiro-MeOTAD | Ag	0.1	0	nip	FALSE	FALSE	FALSE	0	SLG | ITO	ZnO-c | C60	Spin-coating | Evaporation	FALSE	FALSE	FALSE	FALSE	TRUE	FALSE	3	TRUE	FALSE	MAPbI3	FALSE	FALSE	1.54	FALSE		1	Spin-coating	Liquid	Unknown	DMF	1	FALSE	100	50	FALSE	Spiro-MeOTAD	Li-TFSI; TBP	Spin-coating	Ag	100	Evaporation	FALSE	FALSE	FALSE	TRUE	8	FALSE	100	1.04	19.2	0.707	14.1	1.04	19.2	0.707	14.1	Reversed	Reversed	Reversed	Reversed	buffer
Zhao et al.	2017/7/20	ACS Applied Materials & Interfaces	SLG | ITO | ZnO-c | Perovskite | Spiro-MeOTAD | Ag	0.1	0	nip	FALSE	FALSE	FALSE	0	SLG | ITO	ZnO-c	Spin-coating	FALSE	FALSE	FALSE	FALSE	TRUE	FALSE	3	TRUE	FALSE	MAPbI3	FALSE	FALSE	1.54	FALSE		1	Spin-coating	Liquid	Unknown	DMF	1	FALSE	100	50	FALSE	Spiro-MeOTAD	Li-TFSI; TBP	Spin-coating	Ag	100	Evaporation	FALSE	FALSE	FALSE	TRUE	8	FALSE	100	0.9	21.93	0.493	9.7	0.9	21.93	0.493	9.7	Reversed	Reversed	Reversed	Reversed	buffer
Zhao et al.	2017/7/20	ACS Applied Materials & Interfaces	SLG | ITO | ZnO-c | Perovskite | Spiro-MeOTAD | Ag	0.1	0	nip	FALSE	FALSE	FALSE	0	SLG | ITO	ZnO-c	Spin-coating	FALSE	FALSE	FALSE	FALSE	TRUE	FALSE	3	TRUE	FALSE	MAPbI3	FALSE	FALSE	1.54	FALSE		1	Spin-coating	Liquid	Unknown	DMF	1	FALSE	100	50	FALSE	Spiro-MeOTAD	Li-TFSI; TBP	Spin-coating	Ag	100	Evaporation	FALSE	FALSE	FALSE	TRUE	8	FALSE	100	0.9	22.2	0.537	10.8	0.9	22.2	0.537	10.8	Reversed	Reversed	Reversed	Reversed	buffer
Zhao et al.	2017/7/20	ACS Applied Materials & Interfaces	SLG | ITO | ZnO-c | Perovskite | Spiro-MeOTAD | Ag	0.1	0	nip	FALSE	FALSE	FALSE	0	SLG | ITO	ZnO-c	Spin-coating	FALSE	FALSE	FALSE	FALSE	TRUE	FALSE	3	TRUE	FALSE	MAPbI3	FALSE	FALSE	1.54	FALSE		1	Spin-coating	Liquid	Unknown	DMF	1	FALSE	100	50	FALSE	Spiro-MeOTAD	Li-TFSI; TBP	Spin-coating	Ag	100	Evaporation	FALSE	FALSE	FALSE	TRUE	8	FALSE	100	0.89	17.16	0.422	6.4	0.89	17.16	0.422	6.4	Reversed	Reversed	Reversed	Reversed	buffer
Zhao et al.	2017/7/20	ACS Applied Materials & Interfaces	SLG | ITO | ZnO-c | Perovskite | Spiro-MeOTAD | Ag	0.1	0	nip	FALSE	FALSE	FALSE	0	SLG | ITO	ZnO-c	Spin-coating	FALSE	FALSE	FALSE	FALSE	TRUE	FALSE	3	TRUE	FALSE	MAPbI3	FALSE	FALSE	1.54	FALSE		1	Spin-coating	Liquid	Unknown	DMF	1	FALSE	100	50	FALSE	Spiro-MeOTAD	Li-TFSI; TBP	Spin-coating	Ag	100	Evaporation	FALSE	FALSE	FALSE	TRUE	8	FALSE	100	0.93	21.8	0.507	10.3	0.93	21.8	0.507	10.3	Reversed	Reversed	Reversed	Reversed	buffer
Zhao et al.	2017/7/20	ACS Applied Materials & Interfaces	SLG | ITO | ZnO-c | Perovskite | Spiro-MeOTAD | Ag	0.1	0	nip	FALSE	FALSE	FALSE	0	SLG | ITO	ZnO-c	Spin-coating	FALSE	FALSE	FALSE	FALSE	TRUE	FALSE	3	TRUE	FALSE	MAPbI3	FALSE	FALSE	1.54	FALSE		1	Spin-coating	Liquid	Unknown	DMF	1	FALSE	100	50	FALSE	Spiro-MeOTAD	Li-TFSI; TBP	Spin-coating	Ag	100	Evaporation	FALSE	FALSE	FALSE	TRUE	8	FALSE	100	0.95	22.09	0.572	12	0.95	22.09	0.572	12	Reversed	Reversed	Reversed	Reversed	buffer
Zhao et al.	2017/7/20	ACS Applied Materials & Interfaces	SLG | ITO | ZnO-c | Perovskite | Spiro-MeOTAD | Ag	0.1	0	nip	FALSE	FALSE	FALSE	0	SLG | ITO	ZnO-c	Spin-coating	FALSE	FALSE	FALSE	FALSE	TRUE	FALSE	3	TRUE	FALSE	MAPbI3	FALSE	FALSE	1.54	FALSE		1	Spin-coating	Liquid	Unknown	DMF	1	FALSE	100	50	FALSE	Spiro-MeOTAD	Li-TFSI; TBP	Spin-coating	Ag	100	Evaporation	FALSE	FALSE	FALSE	TRUE	8	FALSE	100	0.93	22.47	0.541	11.2	0.93	22.47	0.541	11.2	Reversed	Reversed	Reversed	Reversed	buffer
Zhao et al.	2017/7/20	ACS Applied Materials & Interfaces	SLG | ITO | ZnO-c | Perovskite | Spiro-MeOTAD | Ag	0.1	0	nip	FALSE	FALSE	FALSE	0	SLG | ITO	ZnO-c	Spin-coating	FALSE	FALSE	FALSE	FALSE	TRUE	FALSE	3	TRUE	FALSE	MAPbI3	FALSE	FALSE	1.54	FALSE		1	Spin-coating	Liquid	Unknown	DMF	1	FALSE	100	50	FALSE	Spiro-MeOTAD	Li-TFSI; TBP	Spin-coating	Ag	100	Evaporation	FALSE	FALSE	FALSE	TRUE	8	FALSE	100	0.94	21.84	0.546	11.3	0.94	21.84	0.546	11.3	Reversed	Reversed	Reversed	Reversed	buffer
Hamatani et al.	2017/1/27	-	SLG | FTO | TiO2-c | TiO2-mp | Perovskite | Spiro-MeOTAD | Au	0.09	0	nip	FALSE	FALSE	FALSE	0	SLG | FTO	TiO2-c | TiO2-mp	Spin-coating | Spin-coating	FALSE	FALSE	FALSE	FALSE	TRUE	FALSE	3	TRUE	FALSE	MAPbI3	FALSE	FALSE	1.6	FALSE	Composition	1	Spin-coating	Liquid	Unknown	GBL	1	FALSE	100	15	FALSE	Spiro-MeOTAD	Li-TFSI; TBP	Spin-coating	Au		Evaporation	FALSE	FALSE	FALSE	TRUE	1	FALSE	100	0.864	5.15	0.493	2.19	0.864	5.15	0.493	2.19	Reversed	Reversed	Reversed	Reversed	buffer
Hamatani et al.	2017/1/27	-	SLG | FTO | TiO2-c | TiO2-mp | Perovskite | Spiro-MeOTAD | Au	0.09	0	nip	FALSE	FALSE	FALSE	0	SLG | FTO	TiO2-c | TiO2-mp	Spin-coating | Spin-coating	FALSE	FALSE	FALSE	FALSE	TRUE	FALSE	3	TRUE	FALSE	MAPbI3	FALSE	FALSE	1.6	FALSE	Composition	1	Spin-coating	Liquid	Unknown	GBL	1	FALSE	100	15	FALSE	Spiro-MeOTAD	Li-TFSI; TBP	Spin-coating	Au		Evaporation	FALSE	FALSE	FALSE	TRUE	1	FALSE	100	0.848	3.68	0.433	1.35	0.848	3.68	0.433	1.35	Reversed	Reversed	Reversed	Reversed	buffer
Hamatani et al.	2017/1/27	-	SLG | FTO | TiO2-c | TiO2-mp | Perovskite | Spiro-MeOTAD | Au	0.09	0	nip	FALSE	FALSE	FALSE	0	SLG | FTO	TiO2-c | TiO2-mp	Spin-coating | Spin-coating	FALSE	FALSE	FALSE	FALSE	TRUE	FALSE	3	TRUE	FALSE	MAPbI3	FALSE	FALSE	1.6	FALSE	Composition	1	Spin-coating	Liquid	Unknown	GBL	1	FALSE	100	15	FALSE	Spiro-MeOTAD	Li-TFSI; TBP	Spin-coating	Au		Evaporation	FALSE	FALSE	FALSE	TRUE	1	FALSE	100	0.759	13.5	0.621	6.37	0.759	13.5	0.621	6.37	Reversed	Reversed	Reversed	Reversed	buffer
Hamatani et al.	2017/1/27	-	SLG | FTO | TiO2-c | TiO2-mp | Perovskite | Spiro-MeOTAD | Au	0.09	0	nip	FALSE	FALSE	FALSE	0	SLG | FTO	TiO2-c | TiO2-mp	Spin-coating | Spin-coating	FALSE	FALSE	FALSE	FALSE	TRUE	FALSE	3	TRUE	FALSE	MAPbI3	FALSE	FALSE	1.6	FALSE	Composition	1	Spin-coating	Liquid	Unknown	GBL	1	FALSE	100	15	FALSE	Spiro-MeOTAD	Li-TFSI; TBP	Spin-coating	Au		Evaporation	FALSE	FALSE	FALSE	TRUE	1	FALSE	100	0.752	12.8	0.547	5.26	0.752	12.8	0.547	5.26	Reversed	Reversed	Reversed	Reversed	buffer
Ye et al.	2016/10/22	ChemPhysChem	SLG | FTO | TiO2-c | TiO2-mp | Perovskite | Carbon	0.1	0	nip	FALSE	FALSE	FALSE	0	SLG | FTO	TiO2-c | TiO2-mp	Spin-coating | Spin-coating	FALSE	FALSE	FALSE	FALSE	TRUE	FALSE	3	TRUE	FALSE	MAPbI3	FALSE	FALSE	1.6	FALSE	Composition	1	Spin-coating	Liquid	Unknown	DMF	1	FALSE	100	10	FALSE	none		Unknown	Carbon		Electrospinning	FALSE	FALSE	FALSE	TRUE	1	FALSE	100	0.98	19	0.7	13.2	0.98	19	0.7	13.2	Reversed	Reversed	Reversed	Reversed	buffer
Yu et al.	2017/3/20	RSC Advances	SLG | ITO | PEDOT:PSS | Perovskite | PCBM-60 | Ag	0.1	0	pin	FALSE	FALSE	FALSE	0	SLG | ITO	PCBM-60	Spin-coating	FALSE	FALSE	FALSE	FALSE	TRUE	FALSE	3	TRUE	FALSE	MAPbI3	FALSE	FALSE	1.6	FALSE	Composition	1	Spin-coating	Liquid	Unknown	DMF	1	TRUE	110	30	FALSE	PEDOT:PSS		Spin-coating	Ag	100	Evaporation	FALSE	FALSE	FALSE	TRUE	1	FALSE	100	0.86	16.72	0.66	9.55	0.86	16.72	0.66	9.55	Reversed	Reversed	Reversed	Reversed	buffer
Yu et al.	2017/3/20	RSC Advances	SLG | ITO | PEDOT:PSS | Perovskite | PCBM-60 | Ag	0.1	0	pin	FALSE	FALSE	FALSE	0	SLG | ITO	PCBM-60	Spin-coating	FALSE	FALSE	FALSE	FALSE	TRUE	FALSE	3	TRUE	FALSE	MAPbI3	FALSE	FALSE	1.6	FALSE	Composition	1	Spin-coating	Liquid	Unknown	DMF	1	TRUE	110	30	FALSE	PEDOT:PSS		Spin-coating	Ag	100	Evaporation	FALSE	FALSE	FALSE	TRUE	1	FALSE	100	0.87	16.88	0.66	9.62	0.87	16.88	0.66	9.62	Reversed	Reversed	Reversed	Reversed	buffer
Yu et al.	2017/3/20	RSC Advances	SLG | ITO | PEDOT:PSS | Perovskite | PCBM-60 | Ag	0.1	0	pin	FALSE	FALSE	FALSE	0	SLG | ITO	PCBM-60	Spin-coating	FALSE	FALSE	FALSE	FALSE	TRUE	FALSE	3	TRUE	FALSE	MAPbI3	FALSE	FALSE	1.6	FALSE	Composition	1	Spin-coating	Liquid	Unknown	DMF	1	TRUE	110	30	FALSE	PEDOT:PSS		Spin-coating	Ag	100	Evaporation	FALSE	FALSE	FALSE	TRUE	1	FALSE	100	0.88	18.71	0.65	10.78	0.88	18.71	0.65	10.78	Reversed	Reversed	Reversed	Reversed	buffer
Yu et al.	2017/3/20	RSC Advances	SLG | ITO | PEDOT:PSS | Perovskite | PCBM-60 | Ag	0.1	0	pin	FALSE	FALSE	FALSE	0	SLG | ITO	PCBM-60	Spin-coating	FALSE	FALSE	FALSE	FALSE	TRUE	FALSE	3	TRUE	FALSE	MAPbI3	FALSE	FALSE	1.6	FALSE	Composition	1	Spin-coating	Liquid	Unknown	DMF	1	TRUE	110	30	FALSE	PEDOT:PSS		Spin-coating	Ag	100	Evaporation	FALSE	FALSE	FALSE	TRUE	1	FALSE	100	0.92	19.14	0.69	12.17	0.92	19.14	0.69	12.17	Reversed	Reversed	Reversed	Reversed	buffer
Yu et al.	2017/3/20	RSC Advances	SLG | ITO | PEDOT:PSS | Perovskite | PCBM-60 | Ag	0.1	0	pin	FALSE	FALSE	FALSE	0	SLG | ITO	PCBM-60	Spin-coating	FALSE	FALSE	FALSE	FALSE	TRUE	FALSE	3	TRUE	FALSE	MAPbI3	FALSE	FALSE	1.6	FALSE	Composition	1	Spin-coating	Liquid	Unknown	DMF	1	TRUE	110	30	FALSE	PEDOT:PSS		Spin-coating	Ag	100	Evaporation	FALSE	FALSE	FALSE	TRUE	1	FALSE	100	0.94	18.19	0.66	11.29	0.94	18.19	0.66	11.29	Reversed	Reversed	Reversed	Reversed	buffer
Yu et al.	2017/3/20	RSC Advances	SLG | ITO | PEDOT:PSS | Perovskite | PCBM-60 | Ag	0.1	0	pin	FALSE	FALSE	FALSE	0	SLG | ITO	PCBM-60	Spin-coating	FALSE	FALSE	FALSE	FALSE	TRUE	FALSE	3	TRUE	FALSE	MAPbI3	FALSE	FALSE	1.6	FALSE	Composition	1	Spin-coating	Liquid	Unknown	DMF	1	TRUE	110	30	FALSE	PEDOT:PSS		Spin-coating	Ag	100	Evaporation	FALSE	FALSE	FALSE	TRUE	1	FALSE	100	0.87	17.97	0.66	10.34	0.87	17.97	0.66	10.34	Reversed	Reversed	Reversed	Reversed	buffer
Li et al.	2016/10/12	ACS Photonics	SLG | ITO | NiO-c | Perovskite | Bi2S3 | Au	0.15	0	pin	FALSE	FALSE	FALSE	0	SLG | ITO	Bi2S3	Evaporation	FALSE	FALSE	FALSE	FALSE	TRUE	FALSE	3	TRUE	FALSE	MAPbI3	FALSE	FALSE	1.6	FALSE	Composition	1	Spin-coating	Liquid	Unknown	Unknown		TRUE	Unknown	Unknown	FALSE	NiO-c		Unknown	Au		Evaporation	FALSE	FALSE	FALSE	TRUE	1	FALSE	100					0.949	18.6	0.742	13.1	Forward	Forward	Forward	Forward	buffer
Etgar et al.	2014/6/25	J. Mater. Chem. A	SLG | FTO | TiO2-c | Perovskite | PbS-QDs | Au	0.12	0	nip	FALSE	FALSE	FALSE	0	SLG | FTO	TiO2-c	Spray-pyrolys	FALSE	FALSE	FALSE	FALSE	TRUE	FALSE	3	TRUE	FALSE	MAPbI3	FALSE	FALSE	1.6	FALSE	Composition	1	Spin-coating	Liquid	N2	GBL	1	FALSE	100	15	FALSE	none		Unknown	Au		Evaporation	FALSE	FALSE	FALSE	TRUE	1	FALSE	100	0.665	8.33	0.55	3.04	0.665	8.33	0.55	3.04	Reversed	Reversed	Reversed	Reversed	buffer
Etgar et al.	2014/6/25	J. Mater. Chem. A	SLG | FTO | TiO2-c | TiO2-mp | Perovskite | PbS-QDs | Au	0.12	0	nip	FALSE	FALSE	FALSE	0	SLG | FTO	TiO2-c | TiO2-mp	Spray-pyrolys | Spin-coating	FALSE	FALSE	FALSE	FALSE	TRUE	FALSE	3	TRUE	FALSE	MAPbI3	FALSE	FALSE	1.6	FALSE	Composition	1	Spin-coating	Unknown	Ar	GBL	1	FALSE	100	15	FALSE	PbS-QDs		Spin-coating	Au		Evaporation	FALSE	FALSE	FALSE	TRUE	1	FALSE	100	0.471	8.6	0.5	2.06	0.471	8.6	0.5	2.06	Reversed	Reversed	Reversed	Reversed	buffer
Etgar et al.	2014/6/25	J. Mater. Chem. A	SLG | FTO | TiO2-c | TiO2-mp | Perovskite | PbS-QDs | Au	0.12	0	nip	FALSE	FALSE	FALSE	0	SLG | FTO	TiO2-c | TiO2-mp	Spray-pyrolys | Spin-coating	FALSE	FALSE	FALSE	FALSE	TRUE	FALSE	3	TRUE	FALSE	MAPbI3	FALSE	FALSE	1.6	FALSE	Composition	1	Spin-coating	Unknown	Ar	GBL	1	FALSE	100	15	FALSE	PbS-QDs		Spin-coating	Au		Evaporation	FALSE	FALSE	FALSE	TRUE	1	FALSE	100	0.344	24.63	0.43	3.6	0.344	24.63	0.43	3.6	Reversed	Reversed	Reversed	Reversed	buffer
Etgar et al.	2014/6/25	J. Mater. Chem. A	SLG | FTO | TiO2-c | TiO2-mp | Perovskite | PbS-QDs | Au	0.12	0	nip	FALSE	FALSE	FALSE	0	SLG | FTO	TiO2-c | TiO2-mp	Spray-pyrolys | Spin-coating	FALSE	FALSE	FALSE	FALSE	TRUE	FALSE	3	TRUE	FALSE	MAPbI3	FALSE	FALSE	1.6	FALSE	Composition	1	Spin-coating	Unknown	Ar	GBL	1	FALSE	100	15	FALSE	PbS-QDs		Spin-coating	Au		Evaporation	FALSE	FALSE	FALSE	TRUE	1	FALSE	100	0.589	11	0.47	2.9	0.589	11	0.47	2.9	Reversed	Reversed	Reversed	Reversed	buffer
Etgar et al.	2014/6/25	J. Mater. Chem. A	SLG | FTO | TiO2-c | Perovskite | PbS-QDs | Au	0.12	0	nip	FALSE	FALSE	FALSE	0	SLG | FTO	TiO2-c	Spray-pyrolys	FALSE	FALSE	FALSE	FALSE	TRUE	FALSE	3	TRUE	FALSE	MAPbI3	FALSE	FALSE	1.6	FALSE	Composition	1	Spin-coating	Liquid	Unknown	Unknown		FALSE	Unknown	Unknown	FALSE	none		Unknown	Au		Evaporation	FALSE	FALSE	FALSE	TRUE	1	FALSE	100	0.211	0.077	0.29	0	0.211	0.077	0.29	0	Reversed	Reversed	Reversed	Reversed	buffer
Sun et al.	2015/7/31	Solar Energy Materials and Solar Cells	SLG | FTO | TiO2-c | TiO2-mp | Perovskite | Spiro-MeOTAD | Ag	0.09	0	nip	FALSE	FALSE	FALSE	0	SLG | FTO	TiO2-c | TiO2-mp	Spin-coating | Spin-coating	FALSE	FALSE	FALSE	FALSE	TRUE	FALSE	3	TRUE	FALSE	MAPbI3	FALSE	FALSE	1.6	FALSE	Composition	2	Spin-coating >> CBD	Liquid >> Liquid	Unknown	DMF >> DMF; IPA	1 >> 1; 99	FALSE	70.0 >> 100.0	3.0 >> 10.0	FALSE	Spiro-MeOTAD		Spin-coating	Ag	140	Evaporation	FALSE	FALSE	FALSE	TRUE	10	FALSE	100	0.927	15.86	0.674	9.91	0.927	15.86	0.674	9.91	Reversed	Reversed	Reversed	Reversed	buffer
Sun et al.	2015/7/31	Solar Energy Materials and Solar Cells	SLG | FTO | TiO2-c | TiO2-mp | Perovskite | Spiro-MeOTAD | Ag	0.09	0	nip	FALSE	FALSE	FALSE	0	SLG | FTO	TiO2-c | TiO2-mp	Spin-coating | Spin-coating	FALSE	FALSE	FALSE	FALSE	TRUE	FALSE	3	TRUE	FALSE	MAPbI3	FALSE	FALSE	1.6	FALSE	Composition	2	Spin-coating >> CBD	Liquid >> Liquid	Unknown	DMF >> IPA	1 >> 1	FALSE	70.0 >> 100.0	3.0 >> 10.0	FALSE	Spiro-MeOTAD		Spin-coating	Ag	140	Evaporation	FALSE	FALSE	FALSE	TRUE	10	FALSE	100	0.868	12.38	0.417	4.48	0.868	12.38	0.417	4.48	Reversed	Reversed	Reversed	Reversed	buffer
Sun et al.	2015/7/31	Solar Energy Materials and Solar Cells	SLG | FTO | TiO2-c | TiO2-mp | Perovskite | Spiro-MeOTAD | Ag	0.09	0	nip	FALSE	FALSE	FALSE	0	SLG | FTO	TiO2-c | TiO2-mp	Spin-coating | Spin-coating	FALSE	FALSE	FALSE	FALSE	TRUE	FALSE	3	TRUE	FALSE	MAPbI3	FALSE	FALSE	1.6	FALSE	Composition	2	Spin-coating >> CBD	Liquid >> Liquid	Unknown	DMF >> DMF; IPA	1 >> 1; 99	FALSE	70.0 >> 100.0	3.0 >> 10.0	FALSE	Spiro-MeOTAD		Spin-coating	Ag	140	Evaporation	FALSE	FALSE	FALSE	TRUE	10	FALSE	100	0.879	15.41	0.489	6.63	0.879	15.41	0.489	6.63	Reversed	Reversed	Reversed	Reversed	buffer
Sun et al.	2015/7/31	Solar Energy Materials and Solar Cells	SLG | FTO | TiO2-c | TiO2-mp | Perovskite | Spiro-MeOTAD | Ag	0.09	0	nip	FALSE	FALSE	FALSE	0	SLG | FTO	TiO2-c | TiO2-mp	Spin-coating | Spin-coating	FALSE	FALSE	FALSE	FALSE	TRUE	FALSE	3	TRUE	FALSE	MAPbI3	FALSE	FALSE	1.6	FALSE	Composition	2	Spin-coating >> CBD	Liquid >> Liquid	Unknown	DMF >> DMF; IPA	1 >> 2; 98	FALSE	70.0 >> 100.0	3.0 >> 10.0	FALSE	Spiro-MeOTAD		Spin-coating	Ag	140	Evaporation	FALSE	FALSE	FALSE	TRUE	10	FALSE	100	0.854	15.3	0.476	6.23	0.854	15.3	0.476	6.23	Reversed	Reversed	Reversed	Reversed	buffer
Sun et al.	2015/7/31	Solar Energy Materials and Solar Cells	SLG | FTO | TiO2-c | TiO2-mp | Perovskite | Spiro-MeOTAD | Ag	0.09	0	nip	FALSE	FALSE	FALSE	0	SLG | FTO	TiO2-c | TiO2-mp	Spin-coating | Spin-coating	FALSE	FALSE	FALSE	FALSE	TRUE	FALSE	3	TRUE	FALSE	MAPbI3	FALSE	FALSE	1.6	FALSE	Composition	2	Spin-coating >> CBD	Liquid >> Liquid	Unknown	DMF >> IPA	1 >> 1	FALSE	70.0 >> 100.0	3.0 >> 10.0	FALSE	Spiro-MeOTAD		Spin-coating	Ag	140	Evaporation	FALSE	FALSE	FALSE	TRUE	10	FALSE	100	0.895	15.09	0.504	6.81	0.895	15.09	0.504	6.81	Reversed	Reversed	Reversed	Reversed	buffer
Sun et al.	2015/7/31	Solar Energy Materials and Solar Cells	SLG | FTO | TiO2-c | TiO2-mp | Perovskite | Spiro-MeOTAD | Ag	0.09	0	nip	FALSE	FALSE	FALSE	0	SLG | FTO	TiO2-c | TiO2-mp	Spin-coating | Spin-coating	FALSE	FALSE	FALSE	FALSE	TRUE	FALSE	3	TRUE	FALSE	MAPbI3	FALSE	FALSE	1.6	FALSE	Composition	2	Spin-coating >> CBD	Liquid >> Liquid	Unknown	DMF >> DMF; IPA	1 >> 1; 99	FALSE	70.0 >> 100.0	3.0 >> 10.0	FALSE	Spiro-MeOTAD		Spin-coating	Ag	140	Evaporation	FALSE	FALSE	FALSE	TRUE	10	FALSE	100	0.925	16.1	0.649	9.65	0.925	16.1	0.649	9.65	Reversed	Reversed	Reversed	Reversed	buffer
Sun et al.	2015/7/31	Solar Energy Materials and Solar Cells	SLG | FTO | TiO2-c | TiO2-mp | Perovskite | Spiro-MeOTAD | Ag	0.09	0	nip	FALSE	FALSE	FALSE	0	SLG | FTO	TiO2-c | TiO2-mp	Spin-coating | Spin-coating	FALSE	FALSE	FALSE	FALSE	TRUE	FALSE	3	TRUE	FALSE	MAPbI3	FALSE	FALSE	1.6	FALSE	Composition	2	Spin-coating >> CBD	Liquid >> Liquid	Unknown	DMF >> DMF; IPA	1 >> 2; 98	FALSE	70.0 >> 100.0	3.0 >> 10.0	FALSE	Spiro-MeOTAD		Spin-coating	Ag	140	Evaporation	FALSE	FALSE	FALSE	TRUE	10	FALSE	100	0.921	14.57	0.631	8.45	0.921	14.57	0.631	8.45	Reversed	Reversed	Reversed	Reversed	buffer
Sun et al.	2015/7/31	Solar Energy Materials and Solar Cells	SLG | FTO | TiO2-c | TiO2-mp | Perovskite | Spiro-MeOTAD | Ag	0.09	0	nip	FALSE	FALSE	FALSE	0	SLG | FTO	TiO2-c | TiO2-mp	Spin-coating | Spin-coating	FALSE	FALSE	FALSE	FALSE	TRUE	FALSE	3	TRUE	FALSE	MAPbI3	FALSE	FALSE	1.6	FALSE	Composition	2	Spin-coating >> CBD	Liquid >> Liquid	Unknown	DMF >> IPA	1 >> 1	FALSE	70.0 >> 100.0	3.0 >> 10.0	FALSE	Spiro-MeOTAD		Spin-coating	Ag	140	Evaporation	FALSE	FALSE	FALSE	TRUE	10	FALSE	100	0.905	14.71	0.547	7.28	0.905	14.71	0.547	7.28	Reversed	Reversed	Reversed	Reversed	buffer
Sun et al.	2015/7/31	Solar Energy Materials and Solar Cells	SLG | FTO | TiO2-c | TiO2-mp | Perovskite | Spiro-MeOTAD | Ag	0.09	0	nip	FALSE	FALSE	FALSE	0	SLG | FTO	TiO2-c | TiO2-mp	Spin-coating | Spin-coating	FALSE	FALSE	FALSE	FALSE	TRUE	FALSE	3	TRUE	FALSE	MAPbI3	FALSE	FALSE	1.6	FALSE	Composition	2	Spin-coating >> CBD	Liquid >> Liquid	Unknown	DMF >> DMF; IPA	1 >> 1; 99	FALSE	70.0 >> 100.0	3.0 >> 10.0	FALSE	Spiro-MeOTAD		Spin-coating	Ag	140	Evaporation	FALSE	FALSE	FALSE	TRUE	10	FALSE	100	0.926	16.09	0.593	8.84	0.926	16.09	0.593	8.84	Reversed	Reversed	Reversed	Reversed	buffer
Sun et al.	2015/7/31	Solar Energy Materials and Solar Cells	SLG | FTO | TiO2-c | TiO2-mp | Perovskite | Spiro-MeOTAD | Ag	0.09	0	nip	FALSE	FALSE	FALSE	0	SLG | FTO	TiO2-c | TiO2-mp	Spin-coating | Spin-coating	FALSE	FALSE	FALSE	FALSE	TRUE	FALSE	3	TRUE	FALSE	MAPbI3	FALSE	FALSE	1.6	FALSE	Composition	2	Spin-coating >> CBD	Liquid >> Liquid	Unknown	DMF >> DMF; IPA	1 >> 2; 98	FALSE	70.0 >> 100.0	3.0 >> 10.0	FALSE	Spiro-MeOTAD		Spin-coating	Ag	140	Evaporation	FALSE	FALSE	FALSE	TRUE	10	FALSE	100	0.867	13.3	0.485	5.57	0.867	13.3	0.485	5.57	Reversed	Reversed	Reversed	Reversed	buffer
Zhang et al.	2019/6/28	Electrochimica Acta	SLG | FTO | NiO-c | Perovskite | PCBM-60 | Ag	0.1	0	pin	FALSE	FALSE	FALSE	0	SLG | FTO	PCBM-60	Spin-coating	FALSE	FALSE	FALSE	FALSE	TRUE	FALSE	3	TRUE	FALSE	MAPbI3	FALSE	FALSE	1.6	FALSE	Composition	1	Spin-coating	Liquid	N2	DMF; DMSO	7; 3	FALSE	60.0; 100.0	5.0; 10.0	FALSE	NiO-c		Evaporation	Ag	150	Evaporation	FALSE	FALSE	FALSE	TRUE	1	FALSE	100	0.9	18.92	0.606	10.32	0.9	18.92	0.606	10.32	Reversed	Reversed	Reversed	Reversed	buffer
Zhang et al.	2019/6/28	Electrochimica Acta	SLG | FTO | NiO-c | Perovskite | PCBM-60 | Ag	0.1	0	pin	FALSE	FALSE	FALSE	0	SLG | FTO	PCBM-60	Spin-coating	FALSE	FALSE	FALSE	FALSE	TRUE	FALSE	3	TRUE	FALSE	MAPbI3	FALSE	FALSE	1.6	FALSE	Composition	1	Spin-coating	Liquid	N2	DMF; DMSO	7; 3	FALSE	60.0; 100.0	5.0; 10.0	FALSE	NiO-c		Evaporation	Ag	150	Evaporation	FALSE	FALSE	FALSE	TRUE	1	FALSE	100	1.1	21.29	0.716	16.79	1.1	21.29	0.716	16.79	Reversed	Reversed	Reversed	Reversed	buffer
Chen et al.	2016/9/15	Nanoscale Research Letters	SLG | ITO | CuOx | Perovskite | C60 | BCP | Ag	0.1	0	pin	FALSE	FALSE	FALSE	0	SLG | ITO	C60 | BCP	Evaporation | Evaporation	FALSE	FALSE	FALSE	FALSE	TRUE	FALSE	3	TRUE	FALSE	MAPbI3	FALSE	FALSE	1.6	FALSE	Composition	1	Spin-coating	Liquid	N2	DMSO; GBL	1; 1	TRUE	100	5	FALSE	CuOx		Evaporation	Ag		Evaporation	FALSE	FALSE	FALSE	TRUE	1	FALSE	100	0.95	13.88	0.555	7.32	0.95	13.88	0.555	7.32	Reversed	Reversed	Reversed	Reversed	buffer
Chen et al.	2016/9/15	Nanoscale Research Letters	SLG | ITO | CuOx | Perovskite | C60 | BCP | Ag	0.1	0	pin	FALSE	FALSE	FALSE	0	SLG | ITO	C60 | BCP	Evaporation | Evaporation	FALSE	FALSE	FALSE	FALSE	TRUE	FALSE	3	TRUE	FALSE	MAPbI3	FALSE	FALSE	1.6	FALSE	Composition	1	Spin-coating	Liquid	N2	DMSO; GBL	1; 1	TRUE	100	5	FALSE	CuOx		Evaporation	Ag		Evaporation	FALSE	FALSE	FALSE	TRUE	1	FALSE	100	0.96	14.4	0.586	8.1	0.96	14.4	0.586	8.1	Reversed	Reversed	Reversed	Reversed	buffer
Chen et al.	2016/9/15	Nanoscale Research Letters	SLG | ITO | CuOx | Perovskite | C60 | BCP | Ag	0.1	0	pin	FALSE	FALSE	FALSE	0	SLG | ITO	C60 | BCP	Evaporation | Evaporation	FALSE	FALSE	FALSE	FALSE	TRUE	FALSE	3	TRUE	FALSE	MAPbI3	FALSE	FALSE	1.6	FALSE	Composition	1	Spin-coating	Liquid	N2	DMSO; GBL	1; 1	TRUE	100	5	FALSE	CuOx		Evaporation	Ag		Evaporation	FALSE	FALSE	FALSE	TRUE	1	FALSE	100	0.93	10.28	0.544	5.2	0.93	10.28	0.544	5.2	Reversed	Reversed	Reversed	Reversed	buffer
Gao et al.	2017/7/31	Journal of Materials Chemistry A	SLG | FTO | TiO2-c | Perovskite | Spiro-MeOTAD | Au	0.1	0	nip	FALSE	FALSE	FALSE	0	SLG | FTO	TiO2-c	Spin-coating	FALSE	FALSE	FALSE	FALSE	TRUE	FALSE	3	TRUE	FALSE	MAPbI3	FALSE	FALSE	1.6	FALSE	Composition	1	Spin-coating	Liquid	N2	DMF	1	TRUE	100	10	FALSE	Spiro-MeOTAD		Spin-coating	Au	80	Evaporation	FALSE	FALSE	FALSE	TRUE	100	FALSE	100	1.1	21.95	0.74	17.87	1.1	21.95	0.74	17.87	Reversed	Reversed	Reversed	Reversed	buffer
Gao et al.	2017/7/31	Journal of Materials Chemistry A	SLG | FTO | TiO2-c | Perovskite | Spiro-MeOTAD | Au	1	0	nip	FALSE	FALSE	FALSE	0	SLG | FTO	TiO2-c	Spin-coating	FALSE	FALSE	FALSE	FALSE	TRUE	FALSE	3	TRUE	FALSE	MAPbI3	FALSE	FALSE	1.6	FALSE	Composition	1	Spin-coating	Liquid	N2	DMF	1	TRUE	100	10	FALSE	Spiro-MeOTAD		Spin-coating	Au	80	Evaporation	FALSE	FALSE	FALSE	TRUE	2	FALSE	150	1.08	17.04	0.69	12.72	1.08	17.04	0.69	12.72	Reversed	Reversed	Reversed	Reversed	buffer
Zhu et al.	2018/2/21	Solar RRL	SLG | FTO | TiO2-c | TiO2-mp | Perovskite | Spiro-MeOTAD | Au	0.1	0	nip	FALSE	FALSE	FALSE	0	SLG | FTO	TiO2-c | TiO2-mp	Spin-coating | Spin-coating	FALSE	FALSE	FALSE	FALSE	TRUE	FALSE	3	TRUE	FALSE	CsSnI3	TRUE	TRUE		FALSE		2	Spin-coating >> Evaporation	Liquid >> Gas	N2 >> Vacuum	DMF; DMSO >> none	2; 1 >> 1	FALSE	50.0; 100 >> 150.0	5.0; 10.0 >> 10.0	FALSE	Spiro-MeOTAD	Li-TFSI; TBP	Spin-coating	Au	80	Evaporation	FALSE	FALSE	TRUE	TRUE	25	FALSE	100	0.22	10.3	0.45	0.97	0.22	10.3	0.45	0.97	Reversed	Reversed	Reversed	Reversed	buffer
Zhu et al.	2018/2/21	Solar RRL	SLG | FTO | TiO2-c | TiO2-mp | Perovskite | Spiro-MeOTAD | Au	0.1	0	nip	FALSE	FALSE	FALSE	0	SLG | FTO	TiO2-c | TiO2-mp	Spin-coating | Spin-coating	FALSE	FALSE	FALSE	FALSE	TRUE	FALSE	3	TRUE	FALSE	CsSnI3	TRUE	TRUE		FALSE		2	Spin-coating >> Evaporation	Liquid >> Gas	N2 >> Vacuum	DMF; DMSO >> none	2; 1 >> 1	FALSE	50.0; 100 >> 150.0	5.0; 10.0 >> 10.0	FALSE	Spiro-MeOTAD	Li-TFSI; TBP	Spin-coating	Au	80	Evaporation	FALSE	FALSE	TRUE	TRUE	25	FALSE	100	0.26	12.4	0.45	1.4	0.26	12.4	0.45	1.4	Reversed	Reversed	Reversed	Reversed	buffer
Zhu et al.	2018/2/21	Solar RRL	SLG | FTO | TiO2-c | TiO2-mp | Perovskite | Spiro-MeOTAD | Au	0.1	0	nip	FALSE	FALSE	FALSE	0	SLG | FTO	TiO2-c | TiO2-mp	Spin-coating | Spin-coating	FALSE	FALSE	FALSE	FALSE	TRUE	FALSE	3	TRUE	FALSE	CsSnI3	TRUE	TRUE		FALSE		2	Spin-coating >> Evaporation	Liquid >> Gas	N2 >> Vacuum	DMF; DMSO >> none	2; 1 >> 1	FALSE	50.0; 100 >> 150.0	5.0; 10.0 >> 10.0	FALSE	Spiro-MeOTAD	Li-TFSI; TBP	Spin-coating	Au	80	Evaporation	FALSE	FALSE	TRUE	TRUE	25	FALSE	100	0.27	17.26	0.48	2.23	0.27	17.26	0.48	2.23	Reversed	Reversed	Reversed	Reversed	buffer
Zhu et al.	2018/2/21	Solar RRL	SLG | FTO | TiO2-c | TiO2-mp | Perovskite | Spiro-MeOTAD | Au	0.1	0	nip	FALSE	FALSE	FALSE	0	SLG | FTO	TiO2-c | TiO2-mp	Spin-coating | Spin-coating	FALSE	FALSE	FALSE	FALSE	TRUE	FALSE	3	TRUE	FALSE	CsSnI3	TRUE	TRUE		FALSE		2	Spin-coating >> Evaporation	Liquid >> Gas	N2 >> Vacuum	DMF; DMSO >> none	2; 1 >> 1	FALSE	50.0; 100 >> 150.0	5.0; 10.0 >> 10.0	FALSE	Spiro-MeOTAD	Li-TFSI; TBP	Spin-coating	Au	80	Evaporation	FALSE	FALSE	TRUE	TRUE	25	FALSE	100	0.21	12.5	0.46	1.18	0.21	12.5	0.46	1.18	Reversed	Reversed	Reversed	Reversed	buffer
Zhu et al.	2018/2/21	Solar RRL	SLG | FTO | TiO2-c | TiO2-mp | Perovskite | Spiro-MeOTAD | Au	0.1	0	nip	FALSE	FALSE	FALSE	0	SLG | FTO	TiO2-c | TiO2-mp	Spin-coating | Spin-coating	FALSE	FALSE	FALSE	FALSE	TRUE	FALSE	3	TRUE	FALSE	CsSnI3	TRUE	TRUE		FALSE		2	Spin-coating >> Evaporation	Liquid >> Gas	N2 >> Vacuum	DMF; DMSO >> none	2; 1 >> 1	FALSE	50.0; 100 >> 150.0	5.0; 10.0 >> 10.0	FALSE	Spiro-MeOTAD	Li-TFSI; TBP	Spin-coating	Au	80	Evaporation	FALSE	FALSE	TRUE	TRUE	25	FALSE	100	0.11	10.5	0.3	0.37	0.11	10.5	0.3	0.37	Reversed	Reversed	Reversed	Reversed	buffer
Zhang et al.	2018/9/12	ACS Nano	SLG | FTO | TiO2-c | TiO2-mp | Perovskite | Spiro-MeOTAD | Au	0.16	0	nip	FALSE	FALSE	FALSE	0	SLG | FTO	TiO2-c | TiO2-mp	Spray-pyrolys | Spin-coating	FALSE	FALSE	FALSE	FALSE	TRUE	FALSE	3	TRUE	FALSE	MAPbI3	FALSE	FALSE	1.6	FALSE	Composition	1	Spin-coating	Liquid	N2	DMF; DMSO	4; 1	TRUE	100	90	FALSE	Spiro-MeOTAD		Spin-coating	Au	80	Evaporation	FALSE	FALSE	FALSE	TRUE	2	FALSE	100	0.995	20.8	0.64	13	0.995	20.8	0.64	13	Reversed	Reversed	Reversed	Reversed	buffer
Zhang et al.	2018/9/12	ACS Nano	SLG | FTO | TiO2-c | TiO2-mp | Perovskite | Spiro-MeOTAD | Au	0.16	0	nip	FALSE	FALSE	FALSE	0	SLG | FTO	TiO2-c | TiO2-mp	Spray-pyrolys | Spin-coating	FALSE	FALSE	FALSE	FALSE	TRUE	FALSE	3	TRUE	FALSE	MAPbI3	FALSE	FALSE	1.6	FALSE	Composition	1	Spin-coating	Liquid	N2	DMF; DMSO	4; 1	TRUE	100	90	FALSE	Spiro-MeOTAD	JQ1; Li-TFSI; TBP	Spin-coating	Au	80	Evaporation	FALSE	FALSE	FALSE	TRUE	2	FALSE	100	1.07	22	0.65	15.4	1.07	22	0.65	15.4	Reversed	Reversed	Reversed	Reversed	buffer
Zhang et al.	2018/9/12	ACS Nano	SLG | FTO | TiO2-c | TiO2-mp | Perovskite | Spiro-MeOTAD | Au	0.16	0	nip	FALSE	FALSE	FALSE	0	SLG | FTO	TiO2-c | TiO2-mp	Spray-pyrolys | Spin-coating	FALSE	FALSE	FALSE	FALSE	TRUE	FALSE	3	TRUE	FALSE	MAPbI3	FALSE	FALSE	1.6	FALSE	Composition	1	Spin-coating	Liquid	N2	DMF; DMSO	4; 1	TRUE	100	90	FALSE	Spiro-MeOTAD	JQ1; Li-TFSI; TBP	Spin-coating	Au	80	Evaporation	FALSE	FALSE	FALSE	TRUE	2	FALSE	100	1.105	22.5	0.73	18	1.105	22.5	0.73	18	Reversed	Reversed	Reversed	Reversed	buffer
Zhang et al.	2018/9/12	ACS Nano	SLG | FTO | TiO2-c | TiO2-mp | Perovskite | Spiro-MeOTAD | Au	0.16	0	nip	FALSE	FALSE	FALSE	0	SLG | FTO	TiO2-c | TiO2-mp	Spray-pyrolys | Spin-coating	FALSE	FALSE	FALSE	FALSE	TRUE	FALSE	3	TRUE	FALSE	MAPbI3	FALSE	FALSE	1.6	FALSE	Composition	1	Spin-coating	Liquid	N2	DMF; DMSO	4; 1	TRUE	100	90	FALSE	Spiro-MeOTAD	JQ1; Li-TFSI; TBP	Spin-coating	Au	80	Evaporation	FALSE	FALSE	FALSE	TRUE	2	FALSE	100	1.116	22.8	0.73	18.8	1.116	22.8	0.73	18.8	Reversed	Reversed	Reversed	Reversed	buffer
Zhang et al.	2018/9/12	ACS Nano	SLG | FTO | TiO2-c | TiO2-mp | Perovskite | Spiro-MeOTAD | Au	0.16	0	nip	FALSE	FALSE	FALSE	0	SLG | FTO	TiO2-c | TiO2-mp	Spray-pyrolys | Spin-coating	FALSE	FALSE	FALSE	FALSE	TRUE	FALSE	3	TRUE	FALSE	MAPbI3	FALSE	FALSE	1.6	FALSE	Composition	1	Spin-coating	Liquid	N2	DMF; DMSO	4; 1	TRUE	100	90	FALSE	Spiro-MeOTAD	JQ1; Li-TFSI; TBP	Spin-coating	Au	80	Evaporation	FALSE	FALSE	FALSE	TRUE	2	FALSE	100	1.12	22.8	0.75	19.3	1.12	22.8	0.75	19.3	Reversed	Reversed	Reversed	Reversed	buffer
Zhang et al.	2018/9/12	ACS Nano	SLG | FTO | TiO2-c | TiO2-mp | Perovskite | Spiro-MeOTAD | Au	0.16	0	nip	FALSE	FALSE	FALSE	0	SLG | FTO	TiO2-c | TiO2-mp	Spray-pyrolys | Spin-coating	FALSE	FALSE	FALSE	FALSE	TRUE	FALSE	3	TRUE	FALSE	MAPbI3	FALSE	FALSE	1.6	FALSE	Composition	1	Spin-coating	Liquid	N2	DMF; DMSO	4; 1	TRUE	100	90	FALSE	Spiro-MeOTAD	JQ1; Li-TFSI; TBP	Spin-coating	Au	80	Evaporation	FALSE	FALSE	FALSE	TRUE	2	FALSE	100	1.105	22.8	0.75	19.1	1.105	22.8	0.75	19.1	Reversed	Reversed	Reversed	Reversed	buffer
Zhang et al.	2018/9/12	ACS Nano	SLG | FTO | TiO2-c | TiO2-mp | Perovskite | Al2O3 | Spiro-MeOTAD | Au	0.16	0	nip	FALSE	FALSE	FALSE	0	SLG | FTO	TiO2-c | TiO2-mp	Spray-pyrolys | Spin-coating	FALSE	FALSE	FALSE	FALSE	TRUE	FALSE	3	TRUE	FALSE	MAPbI3	FALSE	FALSE	1.6	FALSE	Composition	1	Spin-coating	Liquid	N2	DMF; DMSO	4; 1	TRUE	100	90	FALSE	Al2O3 | Spiro-MeOTAD	Unknown | JQ1; Li-TFSI; TBP	Spin-coating	Au	80	Evaporation	FALSE	FALSE	FALSE	TRUE	2	FALSE	100	1.116	23.2	0.73	18.8	1.116	23.2	0.73	18.8	Reversed	Reversed	Reversed	Reversed	buffer
Zhang et al.	2018/9/12	ACS Nano	SLG | FTO | TiO2-c | TiO2-mp | Perovskite | Al2O3 | Spiro-MeOTAD | Au	0.16	0	nip	FALSE	FALSE	FALSE	0	SLG | FTO	TiO2-c | TiO2-mp	Spray-pyrolys | Spin-coating	FALSE	FALSE	FALSE	FALSE	TRUE	FALSE	3	TRUE	FALSE	MAPbI3	FALSE	FALSE	1.6	FALSE	Composition	1	Spin-coating	Liquid	N2	DMF; DMSO	4; 1	TRUE	100	90	FALSE	Al2O3 | Spiro-MeOTAD	Unknown | JQ1; Li-TFSI; TBP	Spin-coating	Au	80	Evaporation	FALSE	FALSE	FALSE	TRUE	2	FALSE	100	1.5	22.6	0.69	16.5	1.5	22.6	0.69	16.5	Reversed	Reversed	Reversed	Reversed	buffer
Zhang et al.	2018/9/12	ACS Nano	SLG | FTO | TiO2-c | TiO2-mp | Perovskite | Spiro-MeOTAD | Au	0.16	0	nip	FALSE	FALSE	FALSE	0	SLG | FTO	TiO2-c | TiO2-mp	Spray-pyrolys | Spin-coating	FALSE	FALSE	FALSE	FALSE	TRUE	FALSE	3	TRUE	FALSE	MAPbI3	FALSE	FALSE	1.6	FALSE	Composition	1	Spin-coating	Liquid	N2	DMF; DMSO	4; 1	TRUE	100	90	FALSE	Spiro-MeOTAD	JQ1; Li-TFSI; TBP	Spin-coating	Au	80	Evaporation	FALSE	FALSE	FALSE	TRUE	2	FALSE	100	1.09	22.6	0.74	18.4	1.09	22.6	0.74	18.4	Reversed	Reversed	Reversed	Reversed	buffer
Zhang et al.	2018/9/12	ACS Nano	SLG | FTO | TiO2-c | TiO2-mp | Perovskite | Spiro-MeOTAD | Au	0.16	0	nip	FALSE	FALSE	FALSE	0	SLG | FTO	TiO2-c | TiO2-mp	Spray-pyrolys | Spin-coating	FALSE	FALSE	FALSE	FALSE	TRUE	FALSE	3	TRUE	FALSE	MAPbI3	FALSE	FALSE	1.6	FALSE	Composition	1	Spin-coating	Liquid	N2	DMF; DMSO	4; 1	TRUE	100	90	FALSE	Spiro-MeOTAD	JQ2; Li-TFSI; TBP	Spin-coating	Au	80	Evaporation	FALSE	FALSE	FALSE	TRUE	2	FALSE	100	1.07	22.5	0.64	15.7	1.07	22.5	0.64	15.7	Reversed	Reversed	Reversed	Reversed	buffer
Zhang et al.	2018/9/12	ACS Nano	SLG | FTO | TiO2-c | TiO2-mp | Perovskite | Spiro-MeOTAD | Au	0.16	0	nip	FALSE	FALSE	FALSE	0	SLG | FTO	TiO2-c | TiO2-mp	Spray-pyrolys | Spin-coating	FALSE	FALSE	FALSE	FALSE	TRUE	FALSE	3	TRUE	FALSE	MAPbI3	FALSE	FALSE	1.6	FALSE	Composition	1	Spin-coating	Liquid	N2	DMF; DMSO	4; 1	TRUE	100	90	FALSE	Spiro-MeOTAD	JQ2; Li-TFSI; TBP	Spin-coating	Au	80	Evaporation	FALSE	FALSE	FALSE	TRUE	2	FALSE	100	1.04	21.8	0.68	15.9	1.04	21.8	0.68	15.9	Reversed	Reversed	Reversed	Reversed	buffer
Zhang et al.	2018/9/12	ACS Nano	SLG | FTO | TiO2-c | TiO2-mp | Perovskite | Spiro-MeOTAD | Au	0.16	0	nip	FALSE	FALSE	FALSE	0	SLG | FTO	TiO2-c | TiO2-mp	Spray-pyrolys | Spin-coating	FALSE	FALSE	FALSE	FALSE	TRUE	FALSE	3	TRUE	FALSE	MAPbI3	FALSE	FALSE	1.6	FALSE	Composition	1	Spin-coating	Liquid	N2	DMF; DMSO	4; 1	TRUE	100	90	FALSE	Spiro-MeOTAD	JQ3; Li-TFSI; TBP	Spin-coating	Au	80	Evaporation	FALSE	FALSE	FALSE	TRUE	2	FALSE	100	1.09	21.9	0.72	17.5	1.09	21.9	0.72	17.5	Reversed	Reversed	Reversed	Reversed	buffer
Zhang et al.	2018/9/12	ACS Nano	SLG | FTO | TiO2-c | TiO2-mp | Perovskite | Spiro-MeOTAD | Au	0.16	0	nip	FALSE	FALSE	FALSE	0	SLG | FTO	TiO2-c | TiO2-mp	Spray-pyrolys | Spin-coating	FALSE	FALSE	FALSE	FALSE	TRUE	FALSE	3	TRUE	FALSE	MAPbI3	FALSE	FALSE	1.6	FALSE	Composition	1	Spin-coating	Liquid	N2	DMF; DMSO	4; 1	TRUE	100	90	FALSE	Spiro-MeOTAD	JQ3; Li-TFSI; TBP	Spin-coating	Au	80	Evaporation	FALSE	FALSE	FALSE	TRUE	2	FALSE	100	1.095	21.9	0.73	18	1.095	21.9	0.73	18	Reversed	Reversed	Reversed	Reversed	buffer
Zhang et al.	2018/9/12	ACS Nano	SLG | FTO | TiO2-c | TiO2-mp | Perovskite | Spiro-MeOTAD | Au	0.16	0	nip	FALSE	FALSE	FALSE	0	SLG | FTO	TiO2-c | TiO2-mp	Spray-pyrolys | Spin-coating	FALSE	FALSE	FALSE	FALSE	TRUE	FALSE	3	TRUE	FALSE	MAPbI3	FALSE	FALSE	1.6	FALSE	Composition	1	Spin-coating	Liquid	N2	DMF; DMSO	4; 1	TRUE	100	90	FALSE	Spiro-MeOTAD	JQ3; Li-TFSI; TBP	Spin-coating	Au	80	Evaporation	FALSE	FALSE	FALSE	TRUE	2	FALSE	100	1.02	21.8	0.66	15.5	1.02	21.8	0.66	15.5	Reversed	Reversed	Reversed	Reversed	buffer
Zhang et al.	2018/9/12	ACS Nano	SLG | FTO | TiO2-c | TiO2-mp | Perovskite | Spiro-MeOTAD | Au	0.16	0	nip	FALSE	FALSE	FALSE	0	SLG | FTO	TiO2-c | TiO2-mp	Spray-pyrolys | Spin-coating	FALSE	FALSE	FALSE	FALSE	TRUE	FALSE	3	TRUE	FALSE	MAPbI3	FALSE	FALSE	1.6	FALSE	Composition	1	Spin-coating	Liquid	N2	DMF; DMSO	4; 1	TRUE	100	90	FALSE	Spiro-MeOTAD	FK209; Li-TFSI; TBP	Spin-coating	Au	80	Evaporation	FALSE	FALSE	FALSE	TRUE	2	FALSE	100	1.09	22	0.74	18	1.09	22	0.74	18	Reversed	Reversed	Reversed	Reversed	buffer
Zhang et al.	2018/9/12	ACS Nano	SLG | FTO | TiO2-c | TiO2-mp | Perovskite | Spiro-MeOTAD | Au	0.16	0	nip	FALSE	FALSE	FALSE	0	SLG | FTO	TiO2-c | TiO2-mp	Spray-pyrolys | Spin-coating	FALSE	FALSE	FALSE	FALSE	TRUE	FALSE	3	TRUE	FALSE	MAPbI3	FALSE	FALSE	1.6	FALSE	Composition	1	Spin-coating	Liquid	N2	DMF; DMSO	4; 1	TRUE	100	90	FALSE	Spiro-MeOTAD	FK209; Li-TFSI; TBP	Spin-coating	Au	80	Evaporation	FALSE	FALSE	FALSE	TRUE	2	FALSE	100	1.025	20.4	0.7	15.2	1.025	20.4	0.7	15.2	Reversed	Reversed	Reversed	Reversed	buffer
Chen et al.	2018/3/26	Sustainable Energy & Fuels	SLG | FTO | TiO2-c | Perovskite | Spiro-MeOTAD | Ag	0.07	0	nip	FALSE	FALSE	FALSE	0	SLG | FTO	TiO2-c	Spin-coating	FALSE	FALSE	FALSE	FALSE	TRUE	FALSE	3	TRUE	FALSE	MAPbI3	FALSE	FALSE	1.6	FALSE	Composition	1	Spin-coating	Liquid	Unknown	DMF	1	FALSE	Unknown	Unknown	FALSE	Spiro-MeOTAD	Li-TFSI; TBP	Spin-coating	Ag	100	Evaporation	FALSE	FALSE	FALSE	TRUE	2	FALSE	100	1	19.92	0.61	12.1	1	19.92	0.61	12.1	Reversed	Reversed	Reversed	Reversed	buffer
Chen et al.	2018/3/26	Sustainable Energy & Fuels	SLG | FTO | TiO2-c | Perovskite | Spiro-MeOTAD | Ag	0.07	0	nip	FALSE	FALSE	FALSE	0	SLG | FTO	TiO2-c	Spin-coating	FALSE	FALSE	FALSE	FALSE	TRUE	FALSE	3	TRUE	FALSE	MAPbI3	FALSE	FALSE	1.6	FALSE	Composition	1	Spin-coating	Liquid	Unknown	DMF	1	FALSE	Unknown	Unknown	FALSE	Spiro-MeOTAD	Li-TFSI; TBP	Spin-coating	Ag	100	Evaporation	FALSE	FALSE	FALSE	TRUE	2	FALSE	100	1.04	20.61	0.67	14.4	1.04	20.61	0.67	14.4	Reversed	Reversed	Reversed	Reversed	buffer
Chen et al.	2018/3/26	Sustainable Energy & Fuels	SLG | FTO | TiO2-c | Perovskite | Spiro-MeOTAD | Ag	0.07	0	nip	FALSE	FALSE	FALSE	0	SLG | FTO	TiO2-c	Spin-coating	FALSE	FALSE	FALSE	FALSE	TRUE	FALSE	3	TRUE	FALSE	MAPbI3	FALSE	FALSE	1.6	FALSE	Composition	1	Spin-coating	Liquid	Unknown	DMF	1	FALSE	Unknown	Unknown	FALSE	Spiro-MeOTAD	Li-TFSI; TBP	Spin-coating	Ag	100	Evaporation	FALSE	FALSE	FALSE	TRUE	2	FALSE	100	1.06	21.98	0.7	16.3	1.06	21.98	0.7	16.3	Reversed	Reversed	Reversed	Reversed	buffer
Chen et al.	2018/3/26	Sustainable Energy & Fuels	SLG | FTO | TiO2-c | Perovskite | Spiro-MeOTAD | Ag	0.07	0	nip	FALSE	FALSE	FALSE	0	SLG | FTO	TiO2-c	Spin-coating	FALSE	FALSE	FALSE	FALSE	TRUE	FALSE	3	TRUE	FALSE	MAPbI3	FALSE	FALSE	1.6	FALSE	Composition	1	Spin-coating	Liquid	Unknown	DMF	1	FALSE	Unknown	Unknown	FALSE	Spiro-MeOTAD	Li-TFSI; TBP	Spin-coating	Ag	100	Evaporation	FALSE	FALSE	FALSE	TRUE	2	FALSE	100	1.01	20.86	0.63	13.3	1.01	20.86	0.63	13.3	Reversed	Reversed	Reversed	Reversed	buffer
Chen et al.	2018/3/26	Sustainable Energy & Fuels	SLG | FTO | TiO2-c | Perovskite | Spiro-MeOTAD | Ag	0.07	0	nip	FALSE	FALSE	FALSE	0	SLG | FTO	TiO2-c	Spin-coating	FALSE	FALSE	FALSE	FALSE	TRUE	FALSE	3	TRUE	FALSE	MAPbI3	FALSE	FALSE	1.6	FALSE	Composition	1	Spin-coating	Liquid	Unknown	DMF	1	FALSE	Unknown	Unknown	FALSE	Spiro-MeOTAD	Li-TFSI; TBP	Spin-coating	Ag	100	Evaporation	FALSE	FALSE	FALSE	TRUE	2	FALSE	100	0.93	19.64	0.58	10.6	0.93	19.64	0.58	10.6	Reversed	Reversed	Reversed	Reversed	buffer
Chen et al.	2018/3/26	Sustainable Energy & Fuels	SLG | FTO | TiO2-c | Perovskite | Spiro-MeOTAD | Ag	0.07	0	nip	FALSE	FALSE	FALSE	0	SLG | FTO	TiO2-c	Spin-coating	FALSE	FALSE	FALSE	FALSE	TRUE	FALSE	3	TRUE	FALSE	MAPbI3	FALSE	FALSE	1.6	FALSE	Composition	1	Spin-coating	Liquid	Unknown	DMF	1	FALSE	Unknown	Unknown	FALSE	Spiro-MeOTAD	Li-TFSI; TBP	Spin-coating	Ag	100	Evaporation	FALSE	FALSE	FALSE	TRUE	2	FALSE	100	0.85	18.37	0.56	8.7	0.85	18.37	0.56	8.7	Reversed	Reversed	Reversed	Reversed	buffer
Qin et al.	2016/3/21	ACS Applied Materials & Interfaces	SLG | FTO | PCBM-60 | Perovskite | Spiro-MeOTAD | Au	0.09	0	nip	FALSE	FALSE	FALSE	0	SLG | FTO	PCBM-60	Spin-coating	FALSE	FALSE	FALSE	FALSE	TRUE	FALSE	3	TRUE	FALSE	MAPbI3	FALSE	FALSE	1.6	FALSE	Composition	2	Spin-coating >> CBD	Liquid >> Liquid	N2 >> N2	DMF >> IPA	1 >> 1	FALSE	70.0 >> 70.0	30.0 >> 40.0	FALSE	Spiro-MeOTAD		Spin-coating	Au		Evaporation	FALSE	FALSE	FALSE	TRUE	2	FALSE	100	0.99	10.61	0.421	4.44	0.99	10.61	0.421	4.44	Reversed	Reversed	Reversed	Reversed	buffer
Qin et al.	2016/3/21	ACS Applied Materials & Interfaces	SLG | FTO | TiO2-c | PCBM-60 | Perovskite | Spiro-MeOTAD | Au	0.09	0	nip	FALSE	FALSE	FALSE	0	SLG | FTO	TiO2-c	Spin-coating	FALSE	FALSE	FALSE	FALSE	TRUE	FALSE	3	TRUE	FALSE	MAPbI3	FALSE	FALSE	1.6	FALSE	Composition	2	Spin-coating >> CBD	Liquid >> Liquid	N2 >> N2	DMF >> IPA	1 >> 1	FALSE	70.0 >> 70.0	30.0 >> 40.0	FALSE	Spiro-MeOTAD		Spin-coating	Au		Evaporation	FALSE	FALSE	FALSE	TRUE	2	FALSE	100	1.01	20.47	0.697	14.41	1.01	20.47	0.697	14.41	Reversed	Reversed	Reversed	Reversed	buffer
Qin et al.	2016/3/21	ACS Applied Materials & Interfaces	SLG | FTO | In2O3 | PCBM-60 | Perovskite | Spiro-MeOTAD | Au	0.09	0	nip	FALSE	FALSE	FALSE	0	SLG | FTO	In2O3 | PCBM-60	Spin-coating | Spin-coating	FALSE	FALSE	FALSE	FALSE	TRUE	FALSE	3	TRUE	FALSE	MAPbI3	FALSE	FALSE	1.6	FALSE	Composition	2	Spin-coating >> CBD	Liquid >> Liquid	N2 >> N2	DMF >> IPA	1 >> 1	FALSE	70.0 >> 70.0	30.0 >> 40.0	FALSE	Spiro-MeOTAD		Spin-coating	Au		Evaporation	FALSE	FALSE	FALSE	TRUE	2	FALSE	100	1.05	16.88	0.632	11.2	1.05	16.88	0.632	11.2	Reversed	Reversed	Reversed	Reversed	buffer
Qin et al.	2016/3/21	ACS Applied Materials & Interfaces	SLG | FTO | In2O3 | PCBM-60 | Perovskite | Spiro-MeOTAD | Au	0.09	0	nip	FALSE	FALSE	FALSE	0	SLG | FTO	In2O3 | PCBM-60	Spin-coating | Spin-coating	FALSE	FALSE	FALSE	FALSE	TRUE	FALSE	3	TRUE	FALSE	MAPbI3	FALSE	FALSE	1.6	FALSE	Composition	2	Spin-coating >> CBD	Liquid >> Liquid	N2 >> N2	DMF >> IPA	1 >> 1	FALSE	70.0 >> 70.0	30.0 >> 40.0	FALSE	Spiro-MeOTAD		Spin-coating	Au		Evaporation	FALSE	FALSE	FALSE	TRUE	2	FALSE	100	1.07	17.9	0.679	13.01	1.07	17.9	0.679	13.01	Reversed	Reversed	Reversed	Reversed	buffer
Qin et al.	2016/3/21	ACS Applied Materials & Interfaces	SLG | FTO | In2O3 | PCBM-60 | Perovskite | Spiro-MeOTAD | Au	0.09	0	nip	FALSE	FALSE	FALSE	0	SLG | FTO	In2O3 | PCBM-60	Spin-coating | Spin-coating	FALSE	FALSE	FALSE	FALSE	TRUE	FALSE	3	TRUE	FALSE	MAPbI3	FALSE	FALSE	1.6	FALSE	Composition	2	Spin-coating >> CBD	Liquid >> Liquid	N2 >> N2	DMF >> IPA	1 >> 1	FALSE	70.0 >> 70.0	30.0 >> 40.0	FALSE	Spiro-MeOTAD		Spin-coating	Au		Evaporation	FALSE	FALSE	FALSE	TRUE	2	FALSE	100	0.99	17.56	0.607	10.54	0.99	17.56	0.607	10.54	Reversed	Reversed	Reversed	Reversed	buffer
Qin et al.	2016/3/21	ACS Applied Materials & Interfaces	SLG | FTO | In2O3 | PCBM-60 | Perovskite | Spiro-MeOTAD | Au	0.09	0	nip	FALSE	FALSE	FALSE	0	SLG | FTO	In2O3 | PCBM-60	Spin-coating | Spin-coating	FALSE	FALSE	FALSE	FALSE	TRUE	FALSE	3	TRUE	FALSE	MAPbI3	FALSE	FALSE	1.6	FALSE	Composition	2	Spin-coating >> CBD	Liquid >> Liquid	N2 >> N2	DMF >> IPA	1 >> 1	FALSE	70.0 >> 70.0	30.0 >> 40.0	FALSE	Spiro-MeOTAD		Spin-coating	Au		Evaporation	FALSE	FALSE	FALSE	TRUE	2	FALSE	100	0.98	16.21	0.496	7.88	0.98	16.21	0.496	7.88	Reversed	Reversed	Reversed	Reversed	buffer
Imran et al.	2018/10/23	Journal of Materials Chemistry A	SLG | ITO | PTAA | Perovskite | C60 | Ag	0.11	0	pin	FALSE	FALSE	FALSE	0	SLG | ITO	C60	Evaporation | Evaporation	FALSE	FALSE	FALSE	FALSE	TRUE	FALSE	3	TRUE	FALSE	FA0.9MA0.1PbBr0.3I2.7	FALSE	FALSE		FALSE		1	Spin-coating	Liquid	Unknown	DMF; DMSO	4; 1	TRUE	100	20	FALSE	PTAA		Spin-coating	Ag	100	Evaporation	FALSE	FALSE	TRUE	TRUE	2	FALSE	100	1.06	21	0.67	14.99	1.06	21	0.67	14.99	Reversed	Reversed	Reversed	Reversed	buffer
