Repository: SNK1428/SAMs_Simulator

**Not yet finished**

# 项目说明

## 项目结构

```
Project_root
  |-Data_Generator                  // 编码软件 预测数据生成软件
  |   |-config.txt                  // 配置文件(可通过执行执行文件时指定位置)
  |-Fitting_model                   // 存储的网格+交叉验证搜索的模型
  |-Raw_Mole_Encode_Generator       // 将分子结构（SMILES，CML，MOL）文件转为分子编码
  |-Data                            // 原始数据存储位置
  |-README.md                       // 本文件
```

## 操作系统及配置

Linux(Recommend: Debian12), 16G RAM + 256G swap, CUDA11.8

## 语言版本与主要包依赖

### C++17

CMake 3.25
Clang 14.0.6
GCC 11.3

File: Data/input/selectTxt_unix_original_0.02.txt (part 5 of 11)
Imran et al.	2018/10/23	Journal of Materials Chemistry A	SLG | ITO | PTAA | Perovskite | C60 | ZnSe | Ag	0.11	0	pin	FALSE	FALSE	FALSE	0	SLG | ITO	C60 | ZnSe	Evaporation | Evaporation	FALSE	FALSE	FALSE	FALSE	TRUE	FALSE	3	TRUE	FALSE	FA0.9MA0.1PbBr0.3I2.7	FALSE	FALSE		FALSE		1	Spin-coating	Liquid	Unknown	DMF; DMSO	4; 1	TRUE	100	20	FALSE	PTAA		Spin-coating	Ag	100	Evaporation	FALSE	FALSE	TRUE	TRUE	2	FALSE	100	1.06	21.01	0.7	15.62	1.06	21.01	0.7	15.62	Reversed	Reversed	Reversed	Reversed	buffer
Imran et al.	2018/10/23	Journal of Materials Chemistry A	SLG | ITO | PTAA | Perovskite | C60 | ZnSe | Ag	0.11	0	pin	FALSE	FALSE	FALSE	0	SLG | ITO	C60 | ZnSe	Evaporation | Evaporation	FALSE	FALSE	FALSE	FALSE	TRUE	FALSE	3	TRUE	FALSE	FA0.9MA0.1PbBr0.3I2.7	FALSE	FALSE		FALSE		1	Spin-coating	Liquid	Unknown	DMF; DMSO	4; 1	TRUE	100	20	FALSE	PTAA		Spin-coating	Ag	100	Evaporation	FALSE	FALSE	TRUE	TRUE	2	FALSE	100	1.08	22.5	0.7	16.96	1.08	22.5	0.7	16.96	Reversed	Reversed	Reversed	Reversed	buffer
Imran et al.	2018/10/23	Journal of Materials Chemistry A	SLG | ITO | PTAA | Perovskite | C60 | ZnSe | Ag	0.11	0	pin	FALSE	FALSE	FALSE	0	SLG | ITO	C60 | ZnSe	Evaporation | Evaporation	FALSE	FALSE	FALSE	FALSE	TRUE	FALSE	3	TRUE	FALSE	FA0.9MA0.1PbBr0.3I2.7	FALSE	FALSE		FALSE		1	Spin-coating	Liquid	Unknown	DMF; DMSO	4; 1	TRUE	100	20	FALSE	PTAA		Spin-coating	Ag	100	Evaporation	FALSE	FALSE	TRUE	TRUE	2	FALSE	100	1.1	22.18	0.75	18.38	1.1	22.18	0.75	18.38	Reversed	Reversed	Reversed	Reversed	buffer
Imran et al.	2018/10/23	Journal of Materials Chemistry A	SLG | ITO | PTAA | Perovskite | C60 | ZnSe | Ag	0.11	0	pin	FALSE	FALSE	FALSE	0	SLG | ITO	C60 | ZnSe	Evaporation | Evaporation	FALSE	FALSE	FALSE	FALSE	TRUE	FALSE	3	TRUE	FALSE	FA0.9MA0.1PbBr0.3I2.7	FALSE	FALSE		FALSE		1	Spin-coating	Liquid	Unknown	DMF; DMSO	4; 1	TRUE	100	20	FALSE	PTAA		Spin-coating	Ag	100	Evaporation	FALSE	FALSE	TRUE	TRUE	2	FALSE	100	1.08	23.38	0.72	18.15	1.08	23.38	0.72	18.15	Reversed	Reversed	Reversed	Reversed	buffer
Imran et al.	2018/10/23	Journal of Materials Chemistry A	SLG | ITO | PTAA | Perovskite | C60 | ZnSe | Ag	0.11	0	pin	FALSE	FALSE	FALSE	0	SLG | ITO	C60 | ZnSe	Evaporation | Evaporation	FALSE	FALSE	FALSE	FALSE	TRUE	FALSE	3	TRUE	FALSE	FA0.9MA0.1PbBr0.3I2.7	FALSE	FALSE		FALSE		1	Spin-coating	Liquid	Unknown	DMF; DMSO	4; 1	TRUE	100	20	FALSE	PTAA		Spin-coating	Ag	100	Evaporation	FALSE	FALSE	TRUE	TRUE	2	FALSE	100	1.01	21.39	0.68	14.6	1.01	21.39	0.68	14.6	Reversed	Reversed	Reversed	Reversed	buffer
Imran et al.	2018/10/23	Journal of Materials Chemistry A	SLG | ITO | PTAA | Perovskite | C60 | BCP | Ag	0.11	0	pin	FALSE	FALSE	FALSE	0	SLG | ITO	C60 | BCP	Evaporation | Evaporation	FALSE	FALSE	FALSE	FALSE	TRUE	FALSE	3	TRUE	FALSE	FA0.9MA0.1PbBr0.3I2.7	FALSE	FALSE		FALSE		1	Spin-coating	Liquid	Unknown	DMF; DMSO	4; 1	TRUE	100	20	FALSE	PTAA		Spin-coating	Ag	100	Evaporation	FALSE	FALSE	TRUE	TRUE	2	FALSE	100	1.05	23.35	0.76	18.53	1.05	23.35	0.76	18.53	Reversed	Reversed	Reversed	Reversed	buffer
Imran et al.	2018/10/23	Journal of Materials Chemistry A	SLG | ITO | NiO-c | Perovskite | C60 | ZnSe | Ag	0.11	0	pin	FALSE	FALSE	FALSE	0	SLG | ITO	C60 | ZnSe	Evaporation | Evaporation	FALSE	FALSE	FALSE	FALSE	TRUE	FALSE	3	TRUE	FALSE	FA0.9MA0.1PbBr0.3I2.7	FALSE	FALSE		FALSE		1	Spin-coating	Liquid	Unknown	DMF; DMSO	4; 1	TRUE	100	20	FALSE	NiO-c		Spin-coating	Ag	100	Evaporation	FALSE	FALSE	TRUE	TRUE	2	FALSE	100	0.96	21.57	0.75	15.55	0.96	21.57	0.75	15.55	Reversed	Reversed	Reversed	Reversed	buffer
Shih et al.	2015/3/16	Journal of Materials Chemistry A	SLG | FTO | TiO2-c | TiO2-mp | Glycine | Perovskite | Spiro-MeOTAD | Au	0.1	0	nip	FALSE	FALSE	FALSE	0	SLG | FTO	TiO2-c | TiO2-mp	Spin-coating | Spin-coating	FALSE	FALSE	FALSE	FALSE	TRUE	FALSE	3	TRUE	FALSE	MAPbI3	FALSE	FALSE	1.6	FALSE	Composition	2	Spin-coating >> CBD	Liquid >> Liquid	N2 >> N2	DMF >> IPA	1 >> 1	FALSE	70.0 >> 70.0	10.0 >> 30.0	FALSE	Spiro-MeOTAD	Li-TFSI; TBP	Spin-coating	Au	50	Evaporation	FALSE	FALSE	FALSE	TRUE	2	FALSE	100	0.95	16.2	0.6	9.48	0.95	16.2	0.6	9.48	Reversed	Reversed	Reversed	Reversed	buffer
Shih et al.	2015/3/16	Journal of Materials Chemistry A	SLG | FTO | TiO2-c | TiO2-mp | Perovskite | Spiro-MeOTAD | Au	0.1	0	nip	FALSE	FALSE	FALSE	0	SLG | FTO	TiO2-c | TiO2-mp	Spin-coating | Spin-coating	FALSE	FALSE	FALSE	FALSE	TRUE	FALSE	3	TRUE	FALSE	MAPbI3	FALSE	FALSE	1.6	FALSE	Composition	2	Spin-coating >> CBD	Liquid >> Liquid	N2 >> N2	DMF >> IPA	1 >> 1	FALSE	70.0 >> 70.0	10.0 >> 30.0	FALSE	Spiro-MeOTAD	Li-TFSI; TBP	Spin-coating	Au	50	Evaporation	FALSE	FALSE	FALSE	TRUE	2	FALSE	100	0.98	12.56	0.58	6.99	0.98	12.56	0.58	6.99	Reversed	Reversed	Reversed	Reversed	buffer
Zhu et al.	2017/12/1	Joule	SLG | ITO | NiO-c | Perovskite | c-HATNA | bis-C60 | Ag	0.1	0	pin	FALSE	FALSE	FALSE	0	SLG | ITO	c-HATNA | bis-C60	Spin-coating | Spin-coating	FALSE	FALSE	FALSE	FALSE	TRUE	FALSE	3	TRUE	FALSE	MAPbI3	FALSE	FALSE	1.6	FALSE	Composition	1	Spin-coating	Liquid	Unknown	DMF; DMSO	4; 1	TRUE	100	20	FALSE	NiO-c		Spin-coating	Ag	150	Evaporation	FALSE	FALSE	FALSE	TRUE	50	FALSE	100	1.07	21.13	0.775	17.52	1.07	21.13	0.775	17.52	Reversed	Reversed	Reversed	Reversed	buffer
Zhu et al.	2017/12/1	Joule	SLG | ITO | NiO-c | Perovskite | c-HATNA | bis-C60 | Ag	0.1	0	pin	FALSE	FALSE	FALSE	0	SLG | ITO	c-HATNA | bis-C60	Spin-coating | Spin-coating	FALSE	FALSE	FALSE	FALSE	TRUE	FALSE	3	TRUE	FALSE	MAPbI3	FALSE	FALSE	1.6	FALSE	Composition	1	Spin-coating	Liquid	Unknown	DMF; DMSO	4; 1	TRUE	100	20	FALSE	NiO-c		Spin-coating	Ag	150	Evaporation	FALSE	FALSE	FALSE	TRUE	50	FALSE	100	1.08	21.18	0.779	17.81	1.08	21.18	0.779	17.81	Reversed	Reversed	Reversed	Reversed	buffer
Zhu et al.	2017/12/1	Joule	SLG | ITO | NiO-c | Perovskite | c-HATNA | bis-C60 | Ag	0.1	0	pin	FALSE	FALSE	FALSE	0	SLG | ITO	c-HATNA | bis-C60	Spin-coating | Spin-coating	FALSE	FALSE	FALSE	FALSE	TRUE	FALSE	3	TRUE	FALSE	MAPbI3	FALSE	FALSE	1.6	FALSE	Composition	1	Spin-coating	Liquid	Unknown	DMF; DMSO	4; 1	TRUE	100	20	FALSE	NiO-c		Spin-coating	Ag	150	Evaporation	FALSE	FALSE	FALSE	TRUE	50	FALSE	100	1.09	21.25	0.786	18.21	1.09	21.25	0.786	18.21	Reversed	Reversed	Reversed	Reversed	buffer
Zhu et al.	2017/12/1	Joule	SLG | ITO | NiO-c | Perovskite | c-HATNA | bis-C60 | Ag	0.1	0	pin	FALSE	FALSE	FALSE	0	SLG | ITO	c-HATNA | bis-C60	Spin-coating | Spin-coating	FALSE	FALSE	FALSE	FALSE	TRUE	FALSE	3	TRUE	FALSE	MAPbI3	FALSE	FALSE	1.6	FALSE	Composition	1	Spin-coating	Liquid	Unknown	DMF; DMSO	4; 1	TRUE	100	20	FALSE	NiO-c		Spin-coating	Ag	150	Evaporation	FALSE	FALSE	FALSE	TRUE	50	FALSE	100	1.09	21.22	0.786	18.19	1.09	21.22	0.786	18.19	Reversed	Reversed	Reversed	Reversed	buffer
Zhu et al.	2017/12/1	Joule	SLG | ITO | c-TCTA | Perovskite | c-HATNA | bis-C60 | Ag	0.1	0	pin	FALSE	FALSE	FALSE	0	SLG | ITO	c-HATNA | bis-C60	Spin-coating | Spin-coating	FALSE	FALSE	FALSE	FALSE	TRUE	FALSE	3	TRUE	FALSE	MAPbI3	FALSE	FALSE	1.6	FALSE	Composition	1	Spin-coating	Liquid	Unknown	DMF; DMSO	4; 1	TRUE	100	20	FALSE	c-TCTA		Spin-coating	Ag	150	Evaporation	FALSE	FALSE	FALSE	TRUE	50	FALSE	100	1.04	20.72	0.725	15.62	1.04	20.72	0.725	15.62	Reversed	Reversed	Reversed	Reversed	buffer
Zhu et al.	2017/12/1	Joule	SLG | ITO | c-TCTA | Perovskite | c-HATNA | bis-C60 | Ag	0.1	0	pin	FALSE	FALSE	FALSE	0	SLG | ITO	c-HATNA | bis-C60	Spin-coating | Spin-coating	FALSE	FALSE	FALSE	FALSE	TRUE	FALSE	3	TRUE	FALSE	MAPbI3	FALSE	FALSE	1.6	FALSE	Composition	1	Spin-coating	Liquid	Unknown	DMF; DMSO	4; 1	TRUE	100	20	FALSE	c-TCTA		Spin-coating	Ag	150	Evaporation	FALSE	FALSE	FALSE	TRUE	50	FALSE	100	1.04	20.83	0.731	15.84	1.04	20.83	0.731	15.84	Reversed	Reversed	Reversed	Reversed	buffer
Zhu et al.	2017/12/1	Joule	SLG | ITO | c-TCTA | Perovskite | c-HATNA | bis-C60 | Ag	0.1	0	pin	FALSE	FALSE	FALSE	0	SLG | ITO	c-HATNA | bis-C60	Spin-coating | Spin-coating	FALSE	FALSE	FALSE	FALSE	TRUE	FALSE	3	TRUE	FALSE	MAPbI3	FALSE	FALSE	1.6	FALSE	Composition	1	Spin-coating	Liquid	Unknown	DMF; DMSO	4; 1	TRUE	100	20	FALSE	c-TCTA		Spin-coating	Ag	150	Evaporation	FALSE	FALSE	FALSE	TRUE	50	FALSE	100	1.05	20.9	0.733	16.08	1.05	20.9	0.733	16.08	Reversed	Reversed	Reversed	Reversed	buffer
Zhu et al.	2017/12/1	Joule	SLG | ITO | c-TCTA | Perovskite | c-HATNA | bis-C60 | Ag	0.1	0	pin	FALSE	FALSE	FALSE	0	SLG | ITO	c-HATNA | bis-C60	Spin-coating | Spin-coating	FALSE	FALSE	FALSE	FALSE	TRUE	FALSE	3	TRUE	FALSE	MAPbI3	FALSE	FALSE	1.6	FALSE	Composition	1	Spin-coating	Liquid	Unknown	DMF; DMSO	4; 1	TRUE	100	20	FALSE	c-TCTA		Spin-coating	Ag	150	Evaporation	FALSE	FALSE	FALSE	TRUE	50	FALSE	100	1.05	20.81	0.729	15.93	1.05	20.81	0.729	15.93	Reversed	Reversed	Reversed	Reversed	buffer
Zhu et al.	2017/12/1	Joule	PET | ITO | c-TCTA | Perovskite | c-HATNA | bis-C60 | Ag	0.1	0	pin	TRUE	FALSE	FALSE	0	PET | ITO	c-HATNA | bis-C60	Spin-coating | Spin-coating	FALSE	FALSE	FALSE	FALSE	TRUE	FALSE	3	TRUE	FALSE	MAPbI3	FALSE	FALSE	1.6	FALSE	Composition	1	Spin-coating	Liquid	Unknown	DMF; DMSO	4; 1	TRUE	100	20	FALSE	c-TCTA		Spin-coating	Ag	150	Evaporation	FALSE	FALSE	FALSE	TRUE	50	FALSE	100	1	18.91	0.701	13.25	1	18.91	0.701	13.25	Reversed	Reversed	Reversed	Reversed	buffer
Zhu et al.	2017/12/1	Joule	PET | ITO | c-TCTA | Perovskite | c-HATNA | bis-C60 | Ag	0.1	0	pin	TRUE	FALSE	FALSE	0	PET | ITO	c-HATNA | bis-C60	Spin-coating | Spin-coating	FALSE	FALSE	FALSE	FALSE	TRUE	FALSE	3	TRUE	FALSE	MAPbI3	FALSE	FALSE	1.6	FALSE	Composition	1	Spin-coating	Liquid	Unknown	DMF; DMSO	4; 1	TRUE	100	20	FALSE	c-TCTA		Spin-coating	Ag	150	Evaporation	FALSE	FALSE	FALSE	TRUE	50	FALSE	100	1.01	18.59	0.707	13.27	1.01	18.59	0.707	13.27	Reversed	Reversed	Reversed	Reversed	buffer
Zhu et al.	2017/12/1	Joule	PET | ITO | c-TCTA | Perovskite | c-HATNA | bis-C60 | Ag	0.1	0	pin	TRUE	FALSE	FALSE	0	PET | ITO	c-HATNA | bis-C60	Spin-coating | Spin-coating	FALSE	FALSE	FALSE	FALSE	TRUE	FALSE	3	TRUE	FALSE	MAPbI3	FALSE	FALSE	1.6	FALSE	Composition	1	Spin-coating	Liquid	Unknown	DMF; DMSO	4; 1	TRUE	100	20	FALSE	c-TCTA		Spin-coating	Ag	150	Evaporation	FALSE	FALSE	FALSE	TRUE	50	FALSE	100	1.01	18.82	0.706	13.42	1.01	18.82	0.706	13.42	Reversed	Reversed	Reversed	Reversed	buffer
Zhu et al.	2017/12/1	Joule	PET | ITO | c-TCTA | Perovskite | c-HATNA | bis-C60 | Ag	0.1	0	pin	TRUE	FALSE	FALSE	0	PET | ITO	c-HATNA | bis-C60	Spin-coating | Spin-coating	FALSE	FALSE	FALSE	FALSE	TRUE	FALSE	3	TRUE	FALSE	MAPbI3	FALSE	FALSE	1.6	FALSE	Composition	1	Spin-coating	Liquid	Unknown	DMF; DMSO	4; 1	TRUE	100	20	FALSE	c-TCTA		Spin-coating	Ag	150	Evaporation	FALSE	FALSE	FALSE	TRUE	50	FALSE	100	1.02	18.51	0.705	13.31	1.02	18.51	0.705	13.31	Reversed	Reversed	Reversed	Reversed	buffer
Baumann et al.	2015/6/1	The Journal of Physical Chemistry Letters	SLG | ITO | PEDOT:PSS | Perovskite | PCBM-60 | C60 | BCP | Au	0.1	0	pin	FALSE	FALSE	FALSE	0	SLG | ITO	PCBM-60 | C60 | BCP	Unknown	FALSE	FALSE	FALSE	FALSE	TRUE	FALSE	3	TRUE	FALSE	MAPbI3	FALSE	FALSE	1.6	FALSE	Composition	1	Spin-coating	Liquid	Unknown	Unknown		FALSE	Unknown	Unknown	FALSE	PEDOT:PSS		Spin-coating	Au		Evaporation	FALSE	FALSE	FALSE	TRUE	1	FALSE	100	0.9	19	0.7	10	0.9	19	0.7	10	Reversed	Reversed	Reversed	Reversed	buffer
Wojciechowski et al.	2014/1/2	Energy Environ. Sci.	SLG | FTO | TiO2-c | Perovskite | Spiro-MeOTAD | Ag	0.0625	0	nip	FALSE	FALSE	FALSE	0	SLG | FTO	TiO2-c	Spin-coating	FALSE	FALSE	FALSE	FALSE	TRUE	FALSE	3	TRUE	FALSE	MAPbI3	FALSE	FALSE	1.6	FALSE	Composition	1	Spin-coating	Liquid	Unknown	DMF	1	FALSE	100	90	FALSE	Spiro-MeOTAD	Li-TFSI; TBP	Spin-coating	Ag	150	Evaporation	FALSE	FALSE	FALSE	TRUE	2	FALSE	100	1.03	21.6	0.72	15.6	1.03	21.6	0.72	15.6	Reversed	Reversed	Reversed	Reversed	buffer
Wojciechowski et al.	2014/1/2	Energy Environ. Sci.	SLG | FTO | TiO2-c | Perovskite | Spiro-MeOTAD | Ag	0.0625	0	nip	FALSE	FALSE	FALSE	0	SLG | FTO	TiO2-c	Spin-coating	FALSE	FALSE	FALSE	FALSE	TRUE	FALSE	3	TRUE	FALSE	MAPbI3	FALSE	FALSE	1.6	FALSE	Composition	1	Spin-coating	Liquid	Unknown	DMF	1	FALSE	100	90	FALSE	Spiro-MeOTAD	Li-TFSI; TBP	Spin-coating	Ag	150	Evaporation	FALSE	FALSE	FALSE	TRUE	2	FALSE	100	1.05	20	0.72	15.3	1.05	20	0.72	15.3	Reversed	Reversed	Reversed	Reversed	buffer
Wojciechowski et al.	2014/1/2	Energy Environ. Sci.	SLG | FTO | TiO2-c | Perovskite | Spiro-MeOTAD | Ag	0.0625	0	nip	FALSE	FALSE	FALSE	0	SLG | FTO	TiO2-c	Spin-coating	FALSE	FALSE	FALSE	FALSE	TRUE	FALSE	3	TRUE	FALSE	MAPbI3	FALSE	FALSE	1.6	FALSE	Composition	1	Spin-coating	Liquid	Unknown	DMF	1	FALSE	100	90	FALSE	Spiro-MeOTAD	Li-TFSI; TBP	Spin-coating	Ag	150	Evaporation	FALSE	FALSE	FALSE	TRUE	2	FALSE	100	0.97	21.1	0.59	12	0.97	21.1	0.59	12	Reversed	Reversed	Reversed	Reversed	buffer
Wojciechowski et al.	2014/1/2	Energy Environ. Sci.	SLG | FTO | TiO2-c | Perovskite | Spiro-MeOTAD | Ag	0.0625	0	nip	FALSE	FALSE	FALSE	0	SLG | FTO	TiO2-c	Spin-coating	FALSE	FALSE	FALSE	FALSE	TRUE	FALSE	3	TRUE	FALSE	MAPbI3	FALSE	FALSE	1.6	FALSE	Composition	1	Spin-coating	Liquid	Unknown	DMF	1	FALSE	100	90	FALSE	Spiro-MeOTAD	Li-TFSI; TBP	Spin-coating	Ag	150	Evaporation	FALSE	FALSE	FALSE	TRUE	2	FALSE	100	0.96	15.4	0.56	8.3	0.96	15.4	0.56	8.3	Reversed	Reversed	Reversed	Reversed	buffer
Dunfield et al.	2018/4/24	ACS Energy Letters	SLG | FTO | SnO2-np | Perovskite | NiO-c | FTO	0.1	0	nip	FALSE	FALSE	FALSE	0	SLG | FTO	SnO2-np	Spin-coating	FALSE	FALSE	FALSE	FALSE	TRUE	FALSE	3	TRUE	FALSE	MAPbI3	FALSE	FALSE	1.6	FALSE	Composition	1	Spin-coating	Liquid	Ar	acetonitrile	1	FALSE	100	20	FALSE	NiO-c		Spin-coating	none		Unknown	FALSE	FALSE	FALSE	TRUE	2	FALSE	100	0.951	22.3	0.501	10.6	0.951	22.3	0.501	10.6	Reversed	Reversed	Reversed	Reversed	buffer
Dunfield et al.	2018/4/24	ACS Energy Letters	SLG | FTO | SnO2 | Perovskite | Spiro-MeOTAD | Au	0.1	0	nip	FALSE	FALSE	FALSE	0	SLG | FTO	SnO2	Spin-coating	FALSE	FALSE	FALSE	FALSE	TRUE	FALSE	3	TRUE	FALSE	MAPbI3	FALSE	FALSE	1.6	FALSE	Composition	1	Spin-coating	Liquid	Ar	acetonitrile	1	FALSE	100	20	FALSE	Spiro-MeOTAD		Spin-coating	Au		Evaporation	FALSE	FALSE	FALSE	TRUE	2	FALSE	100	1.06	21.681	0.762	17.51	1.06	21.681	0.762	17.51	Reversed	Reversed	Reversed	Reversed	buffer
Su et al.	2015/7/17	Organic Electronics	SLG | ITO | Perovskite | C60 | Bphen | Al	0.1	0	pin	FALSE	FALSE	FALSE	0	SLG | ITO	C60 | Bphen	Evaporation | Evaporation	FALSE	FALSE	FALSE	FALSE	TRUE	FALSE	3	TRUE	FALSE	MAPbI3	FALSE	FALSE	1.6	FALSE	Composition	1	Co-evaporation	Gas	Vacuum	none	1	FALSE	Unknown	Unknown	FALSE	none		Unknown	Al	100	Evaporation	FALSE	FALSE	FALSE	TRUE	6	FALSE	100	0.77	9.46	0.69	5.03	0.77	9.46	0.69	5.03	Reversed	Reversed	Reversed	Reversed	buffer
Su et al.	2015/7/17	Organic Electronics	SLG | ITO | Perovskite | C60 | Bphen | Al	0.1	0	pin	FALSE	FALSE	FALSE	0	SLG | ITO	C60 | Bphen	Evaporation | Evaporation	FALSE	FALSE	FALSE	FALSE	TRUE	FALSE	3	TRUE	FALSE	MAPbI3	FALSE	FALSE	1.6	FALSE	Composition	1	Co-evaporation	Gas	Vacuum	none	1	FALSE	Unknown	Unknown	FALSE	none		Unknown	Al	100	Evaporation	FALSE	FALSE	FALSE	TRUE	12	FALSE	100	0.77	13.98	0.68	7.27	0.77	13.98	0.68	7.27	Reversed	Reversed	Reversed	Reversed	buffer
Su et al.	2015/7/17	Organic Electronics	SLG | ITO | Perovskite | C60 | Bphen | Al	0.1	0	pin	FALSE	FALSE	FALSE	0	SLG | ITO	C60 | Bphen	Evaporation | Evaporation	FALSE	FALSE	FALSE	FALSE	TRUE	FALSE	3	TRUE	FALSE	MAPbI3	FALSE	FALSE	1.6	FALSE	Composition	1	Co-evaporation	Gas	Vacuum	none	1	FALSE	Unknown	Unknown	FALSE	none		Unknown	Al	100	Evaporation	FALSE	FALSE	FALSE	TRUE	6	FALSE	100	0.79	12.27	0.65	6.29	0.79	12.27	0.65	6.29	Reversed	Reversed	Reversed	Reversed	buffer
Su et al.	2015/7/17	Organic Electronics	SLG | ITO | Perovskite | C60 | Bphen | Al	0.1	0	pin	FALSE	FALSE	FALSE	0	SLG | ITO	C60 | Bphen	Evaporation | Evaporation	FALSE	FALSE	FALSE	FALSE	TRUE	FALSE	3	TRUE	FALSE	MAPbI3	FALSE	FALSE	1.6	FALSE	Composition	1	Co-evaporation	Gas	Vacuum	none	1	FALSE	Unknown	Unknown	FALSE	none		Unknown	Al	100	Evaporation	FALSE	FALSE	FALSE	TRUE	3	FALSE	100	0.69	10.79	0.63	4.65	0.69	10.79	0.63	4.65	Reversed	Reversed	Reversed	Reversed	buffer
Xu et al.	2016/5/12	Nanoscale Research Letters	SLG | ITO | PEDOT:PSS | Perovskite | PCBM-60 | Ag	0.1	0	pin	FALSE	FALSE	FALSE	0	SLG | ITO	PCBM-60	Spin-coating	FALSE	FALSE	FALSE	FALSE	TRUE	FALSE	3	TRUE	FALSE	MAPbI3	FALSE	FALSE	1.6	FALSE	Composition	1	Spin-coating	Liquid	N2	Unknown		TRUE	100	120	FALSE	PEDOT:PSS		Spin-coating	Ag	100	Evaporation	FALSE	FALSE	FALSE	TRUE	2	FALSE	100	0.93	20.41	0.72	13.58	0.93	20.41	0.72	13.58	Reversed	Reversed	Reversed	Reversed	buffer
Xu et al.	2016/5/12	Nanoscale Research Letters	SLG | ITO | PEDOT:PSS | Perovskite | PCBM-60 | Ag	0.1	0	pin	FALSE	FALSE	FALSE	0	SLG | ITO	PCBM-60	Spin-coating	FALSE	FALSE	FALSE	FALSE	TRUE	FALSE	3	TRUE	FALSE	MAPbI3	FALSE	FALSE	1.6	FALSE	Composition	1	Spin-coating	Liquid	N2	Unknown		TRUE	100	120	FALSE	PEDOT:PSS		Spin-coating	Ag	100	Evaporation	FALSE	FALSE	FALSE	TRUE	12	FALSE	100	0.91	19.37	0.71	12.59	0.91	19.37	0.71	12.59	Reversed	Reversed	Reversed	Reversed	buffer
Hao et al.	2018/3/20	Journal of Crystal Growth	SLG | FTO | TiO2-c | TiO2-mp | Perovskite | Spiro-MeOTAD | Ag	0.1	0	nip	FALSE	FALSE	FALSE	0	SLG | FTO	TiO2-c | TiO2-mp	Spin-coating | Spin-coating	FALSE	FALSE	FALSE	FALSE	TRUE	FALSE	3	TRUE	FALSE	MAPbI3	FALSE	FALSE	1.6	FALSE	Composition	1	Spin-coating	Liquid	Unknown	DMF	1	FALSE	110	30	FALSE	Spiro-MeOTAD	Li-TFSI; TBP	Spin-coating	Ag	80	Evaporation	FALSE	FALSE	FALSE	TRUE	2	FALSE	100	0.92	17.27	0.6	9.4	0.92	17.27	0.6	9.4	Reversed	Reversed	Reversed	Reversed	buffer
Hao et al.	2018/3/20	Journal of Crystal Growth	SLG | FTO | TiO2-c | TiO2-mp | Perovskite | Spiro-MeOTAD | Ag	0.1	0	nip	FALSE	FALSE	FALSE	0	SLG | FTO	TiO2-c | TiO2-mp	Spin-coating | Spin-coating	FALSE	FALSE	FALSE	FALSE	TRUE	FALSE	3	TRUE	FALSE	MAPbI3	FALSE	FALSE	1.6	FALSE	Composition	1	Spin-coating	Liquid	Unknown	DMF	1	TRUE	110	10	FALSE	Spiro-MeOTAD	Li-TFSI; TBP	Spin-coating	Ag	80	Evaporation	FALSE	FALSE	FALSE	TRUE	2	FALSE	100	0.7	7.48	0.37	1.86	0.7	7.48	0.37	1.86	Reversed	Reversed	Reversed	Reversed	buffer
Hao et al.	2018/3/20	Journal of Crystal Growth	SLG | FTO | TiO2-c | TiO2-mp | Perovskite | Spiro-MeOTAD | Ag	0.1	0	nip	FALSE	FALSE	FALSE	0	SLG | FTO	TiO2-c | TiO2-mp	Spin-coating | Spin-coating	FALSE	FALSE	FALSE	FALSE	TRUE	FALSE	3	TRUE	FALSE	MAPbI3	FALSE	FALSE	1.6	FALSE	Composition	1	Spin-coating	Liquid	Unknown	DMF	1	TRUE	110	30	FALSE	Spiro-MeOTAD	Li-TFSI; TBP	Spin-coating	Ag	80	Evaporation	FALSE	FALSE	FALSE	TRUE	2	FALSE	100	0.94	20.36	0.57	10.78	0.94	20.36	0.57	10.78	Reversed	Reversed	Reversed	Reversed	buffer
Hao et al.	2018/3/20	Journal of Crystal Growth	SLG | FTO | TiO2-c | TiO2-mp | Perovskite | Spiro-MeOTAD | Ag	0.1	0	nip	FALSE	FALSE	FALSE	0	SLG | FTO	TiO2-c | TiO2-mp	Spin-coating | Spin-coating	FALSE	FALSE	FALSE	FALSE	TRUE	FALSE	3	TRUE	FALSE	MAPbI3	FALSE	FALSE	1.6	FALSE	Composition	1	Spin-coating	Liquid	Unknown	DMF	1	TRUE	110	40	FALSE	Spiro-MeOTAD	Li-TFSI; TBP	Spin-coating	Ag	80	Evaporation	FALSE	FALSE	FALSE	TRUE	2	FALSE	100	0.68	11.31	0.41	3.08	0.68	11.31	0.41	3.08	Reversed	Reversed	Reversed	Reversed	buffer
Hao et al.	2018/3/20	Journal of Crystal Growth	SLG | FTO | TiO2-c | TiO2-mp | Perovskite | Spiro-MeOTAD | Ag	0.1	0	nip	FALSE	FALSE	FALSE	0	SLG | FTO	TiO2-c | TiO2-mp	Spin-coating | Spin-coating	FALSE	FALSE	FALSE	FALSE	TRUE	FALSE	3	TRUE	FALSE	MAPbI3	FALSE	FALSE	1.6	FALSE	Composition	1	Spin-coating	Liquid	Unknown	DMF	1	TRUE	110	60	FALSE	Spiro-MeOTAD	Li-TFSI; TBP	Spin-coating	Ag	80	Evaporation	FALSE	FALSE	FALSE	TRUE	2	FALSE	100	0.82	10.6	0.47	4.32	0.82	10.6	0.47	4.32	Reversed	Reversed	Reversed	Reversed	buffer
Hao et al.	2018/3/20	Journal of Crystal Growth	SLG | FTO | TiO2-c | TiO2-mp | Perovskite | Spiro-MeOTAD | Ag	0.1	0	nip	FALSE	FALSE	FALSE	0	SLG | FTO	TiO2-c | TiO2-mp	Spin-coating | Spin-coating	FALSE	FALSE	FALSE	FALSE	TRUE	FALSE	3	TRUE	FALSE	MAPbI3	FALSE	FALSE	1.6	FALSE	Composition	1	Spin-coating	Liquid	Unknown	DMF	1	TRUE	110	80	FALSE	Spiro-MeOTAD	Li-TFSI; TBP	Spin-coating	Ag	80	Evaporation	FALSE	FALSE	FALSE	TRUE	2	FALSE	100	0.78	13.86	0.55	5.83	0.78	13.86	0.55	5.83	Reversed	Reversed	Reversed	Reversed	buffer
Zhang et al.	2017/8/21	Journal of Materials Chemistry C	SLG | ITO | PEDOT:PSS | Perovskite | PCBM-60 | Al	0.1	0	pin	FALSE	FALSE	FALSE	0	SLG | ITO	PCBM-60	Spin-coating	FALSE	FALSE	FALSE	FALSE	TRUE	FALSE	3	TRUE	FALSE	MAPbI3	FALSE	FALSE	1.6	FALSE	Composition	1	Spin-coating	Liquid	Unknown	DMF	1	TRUE	100	10	FALSE	PEDOT:PSS		Spin-coating	Al	100	Evaporation	FALSE	FALSE	FALSE	TRUE	2	FALSE	100	0.98	17.47	0.72	12.3	0.98	17.47	0.72	12.3	Reversed	Reversed	Reversed	Reversed	buffer
Zhang et al.	2017/8/21	Journal of Materials Chemistry C	SLG | ITO | PEDOT:PSS | Perovskite | PCBM-60 | Al	0.1	0	pin	FALSE	FALSE	FALSE	0	SLG | ITO	PCBM-60	Spin-coating	FALSE	FALSE	FALSE	FALSE	TRUE	FALSE	3	TRUE	FALSE	MAPbI3	FALSE	FALSE	1.6	FALSE	Composition	1	Spin-coating	Liquid	Unknown	DMF	1	TRUE	100	10	FALSE	PEDOT:PSS		Spin-coating	Al	100	Evaporation	FALSE	FALSE	FALSE	TRUE	2	FALSE	100	0.92	14.2	0.77	10	0.92	14.2	0.77	10	Reversed	Reversed	Reversed	Reversed	buffer
Zhang et al.	2017/8/21	Journal of Materials Chemistry C	SLG | ITO | PEDOT:PSS | Perovskite | PCBM-60 | Al	0.1	0	pin	FALSE	FALSE	FALSE	0	SLG | ITO	PCBM-60	Spin-coating	FALSE	FALSE	FALSE	FALSE	TRUE	FALSE	3	TRUE	FALSE	MAPbI3	FALSE	FALSE	1.6	FALSE	Composition	1	Spin-coating	Liquid	Unknown	DMF	1	TRUE	100	10	FALSE	PEDOT:PSS		Spin-coating	Al	100	Evaporation	FALSE	FALSE	FALSE	TRUE	2	FALSE	100	0.88	11.94	0.78	8.2	0.88	11.94	0.78	8.2	Reversed	Reversed	Reversed	Reversed	buffer
Niu et al.	2017/5/24	Organic Electronics	SLG | ITO | PEDOT:PSS | Perovskite | PCBM-60 | BCP | Ag	0.1	0	pin	FALSE	FALSE	FALSE	0	SLG | ITO	PCBM-60 | BCP	Spin-coating | Evaporation	FALSE	FALSE	FALSE	FALSE	TRUE	FALSE	3	TRUE	FALSE	FA0.85MA0.15PbBr0.45I2.55	FALSE	TRUE		FALSE		1	Spin-coating	Liquid	Unknown	DMF; DMSO	4; 1	TRUE	150	6	FALSE	PEDOT:PSS		Spin-coating	Ag	100	Evaporation	FALSE	FALSE	FALSE	TRUE	50	FALSE	100	0.88	17.83	0.7	10.98	0.88	17.83	0.7	10.98	Reversed	Reversed	Reversed	Reversed	buffer
Niu et al.	2017/5/24	Organic Electronics	SLG | ITO | PEDOT:PSS | Perovskite | PCBM-60 | BCP | Ag	0.1	0	pin	FALSE	FALSE	FALSE	0	SLG | ITO	PCBM-60 | BCP	Spin-coating | Evaporation	FALSE	FALSE	FALSE	FALSE	TRUE	FALSE	3	TRUE	FALSE	FA0.85MA0.15PbBr0.45I2.55	FALSE	TRUE		FALSE		1	Spin-coating	Liquid	Unknown	DMF; DMSO	4; 1	TRUE	150	6	FALSE	PEDOT:PSS	Graphene Oxide	Spin-coating	Ag	100	Evaporation	FALSE	FALSE	FALSE	TRUE	50	FALSE	100	0.9	18.72	0.75	12.68	0.9	18.72	0.75	12.68	Reversed	Reversed	Reversed	Reversed	buffer
Niu et al.	2017/5/24	Organic Electronics	SLG | ITO | PEDOT:PSS | Perovskite | PCBM-60 | BCP | Ag	0.1	0	pin	FALSE	FALSE	FALSE	0	SLG | ITO	PCBM-60 | BCP	Spin-coating | Evaporation	FALSE	FALSE	FALSE	FALSE	TRUE	FALSE	3	TRUE	FALSE	FA0.85MA0.15PbBr0.45I2.55	FALSE	TRUE		FALSE		1	Spin-coating	Liquid	Unknown	DMF; DMSO	4; 1	TRUE	150	6	FALSE	PEDOT:PSS	Graphene Oxide	Spin-coating	Ag	100	Evaporation	FALSE	FALSE	FALSE	TRUE	50	FALSE	100	0.9	20.48	0.72	13.18	0.9	20.48	0.72	13.18	Reversed	Reversed	Reversed	Reversed	buffer
Niu et al.	2017/5/24	Organic Electronics	SLG | ITO | PEDOT:PSS | Perovskite | PCBM-60 | BCP | Ag	0.1	0	pin	FALSE	FALSE	FALSE	0	SLG | ITO	PCBM-60 | BCP	Spin-coating | Evaporation	FALSE	FALSE	FALSE	FALSE	TRUE	FALSE	3	TRUE	FALSE	FA0.85MA0.15PbBr0.45I2.55	FALSE	TRUE		FALSE		1	Spin-coating	Liquid	Unknown	DMF; DMSO	4; 1	TRUE	150	6	FALSE	PEDOT:PSS	Graphene Oxide	Spin-coating	Ag	100	Evaporation	FALSE	FALSE	FALSE	TRUE	50	FALSE	100	0.92	17.45	0.69	11.1	0.92	17.45	0.69	11.1	Reversed	Reversed	Reversed	Reversed	buffer
Niu et al.	2017/5/24	Organic Electronics	SLG | ITO | PEDOT:PSS | Perovskite | PCBM-60 | BCP | Ag	0.1	0	pin	FALSE	FALSE	FALSE	0	SLG | ITO	PCBM-60 | BCP	Spin-coating | Evaporation	FALSE	FALSE	FALSE	FALSE	TRUE	FALSE	3	TRUE	FALSE	FA0.85MA0.15PbBr0.45I2.55	FALSE	TRUE		FALSE		1	Spin-coating	Liquid	Unknown	DMF; DMSO	4; 1	TRUE	150	6	FALSE	PEDOT:PSS	Graphene Oxide	Spin-coating	Ag	100	Evaporation	FALSE	FALSE	FALSE	TRUE	50	FALSE	100	0.92	16.57	0.68	10.39	0.92	16.57	0.68	10.39	Reversed	Reversed	Reversed	Reversed	buffer
Zhu et al.	2017/2/9	Chemistry - A European Journal	SLG | FTO | TiO2-c | Perovskite | TPE-W1 | Ag	0.1	0	nip	FALSE	FALSE	FALSE	0	SLG | FTO	TiO2-c	Spin-coating	FALSE	FALSE	FALSE	FALSE	TRUE	FALSE	3	TRUE	FALSE	MAPbI3	FALSE	FALSE	1.6	FALSE	Composition	1	Spin-coating	Liquid	Unknown	DMF	1	FALSE	95	40	FALSE	"TPE-2,7-Carbazole W1"	Li-TFSI; TBP	Spin-coating	Ag		Evaporation	FALSE	FALSE	FALSE	TRUE	12	FALSE	100	1.01	21.55	0.69	14.92	1.01	21.55	0.69	14.92	Reversed	Reversed	Reversed	Reversed	buffer
Zhu et al.	2017/2/9	Chemistry - A European Journal	SLG | FTO | TiO2-c | Perovskite | TPE-W2 | Ag	0.1	0	nip	FALSE	FALSE	FALSE	0	SLG | FTO	TiO2-c	Spin-coating	FALSE	FALSE	FALSE	FALSE	TRUE	FALSE	3	TRUE	FALSE	MAPbI3	FALSE	FALSE	1.6	FALSE	Composition	1	Spin-coating	Liquid	Unknown	DMF	1	FALSE	95	40	FALSE	"TPE-2,7-Carbazole W2"	Li-TFSI; TBP	Spin-coating	Ag		Evaporation	FALSE	FALSE	FALSE	TRUE	12	FALSE	100	1.02	22.23	0.74	16.74	1.02	22.23	0.74	16.74	Reversed	Reversed	Reversed	Reversed	buffer
Zhu et al.	2017/2/9	Chemistry - A European Journal	SLG | FTO | TiO2-c | Perovskite | TPE-W4 | Ag	0.1	0	nip	FALSE	FALSE	FALSE	0	SLG | FTO	TiO2-c	Spin-coating	FALSE	FALSE	FALSE	FALSE	TRUE	FALSE	3	TRUE	FALSE	MAPbI3	FALSE	FALSE	1.6	FALSE	Composition	1	Spin-coating	Liquid	Unknown	DMF	1	FALSE	95	40	FALSE	"TPE-2,7-Carbazole W4"	Li-TFSI; TBP	Spin-coating	Ag		Evaporation	FALSE	FALSE	FALSE	TRUE	12	FALSE	100	0.98	19.76	0.69	13.3	0.98	19.76	0.69	13.3	Reversed	Reversed	Reversed	Reversed	buffer
Zhu et al.	2017/2/9	Chemistry - A European Journal	SLG | FTO | TiO2-c | Perovskite | Spiro-MeOTAD | Ag	0.1	0	nip	FALSE	FALSE	FALSE	0	SLG | FTO	TiO2-c	Spin-coating	FALSE	FALSE	FALSE	FALSE	TRUE	FALSE	3	TRUE	FALSE	MAPbI3	FALSE	FALSE	1.6	FALSE	Composition	1	Spin-coating	Liquid	Unknown	DMF	1	FALSE	95	40	FALSE	Spiro-MeOTAD	Li-TFSI; TBP	Spin-coating	Ag		Evaporation	FALSE	FALSE	FALSE	TRUE	12	FALSE	100	1.03	20.58	0.71	15.01	1.03	20.58	0.71	15.01	Reversed	Reversed	Reversed	Reversed	buffer
Correa-Baena et al.	2018/5/22	Chemistry of Materials	SLG | FTO | TiO2-c | TiO2-mp | Perovskite | Spiro-MeOTAD | Au	0.094	0	nip	FALSE	FALSE	FALSE	0	SLG | FTO	TiO2-c | TiO2-mp	Spray-pyrolys | Spin-coating	FALSE	FALSE	FALSE	FALSE	TRUE	FALSE	3	TRUE	FALSE	Cs3Sb2I9	TRUE	TRUE	2.43	FALSE		1	Spin-coating	Liquid	Unknown	DMF; DMSO	9; 1	TRUE	100	20	FALSE	Spiro-MeOTAD	FK209; Li-TFSI; TBP	Spin-coating	Au	100	Evaporation	FALSE	FALSE	FALSE	TRUE	2	FALSE	100	0.404	0.13	0.58	0.03	0.404	0.13	0.58	0.03	Reversed	Reversed	Reversed	Reversed	buffer
Correa-Baena et al.	2018/5/22	Chemistry of Materials	SLG | FTO | TiO2-c | TiO2-mp | Perovskite | Spiro-MeOTAD | Au	0.094	0	nip	FALSE	FALSE	FALSE	0	SLG | FTO	TiO2-c | TiO2-mp	Spray-pyrolys | Spin-coating	FALSE	FALSE	FALSE	FALSE	TRUE	FALSE	3	FALSE	TRUE	Rb3Sb2I9	TRUE	TRUE	2.03	FALSE		1	Spin-coating	Liquid	Unknown	DMF; DMSO	9; 1	TRUE	100	20	FALSE	Spiro-MeOTAD	FK209; Li-TFSI; TBP	Spin-coating	Au	100	Evaporation	FALSE	FALSE	FALSE	TRUE	2	FALSE	100	0.66	1.84	0.63	0.76	0.66	1.84	0.63	0.76	Reversed	Reversed	Reversed	Reversed	buffer
Correa-Baena et al.	2018/5/22	Chemistry of Materials	SLG | FTO | TiO2-c | TiO2-mp | Perovskite | Spiro-MeOTAD | Au	0.094	0	nip	FALSE	FALSE	FALSE	0	SLG | FTO	TiO2-c | TiO2-mp	Spray-pyrolys | Spin-coating	FALSE	FALSE	FALSE	FALSE	TRUE	FALSE	3	FALSE	TRUE	K3Sb2I9	TRUE	TRUE	2.02	FALSE		1	Spin-coating	Liquid	Unknown	DMF; DMSO	9; 1	TRUE	100	20	FALSE	Spiro-MeOTAD	FK209; Li-TFSI; TBP	Spin-coating	Au	100	Evaporation	FALSE	FALSE	FALSE	TRUE	2	FALSE	100	0.338	0.413	0.5	0.07	0.338	0.413	0.5	0.07	Reversed	Reversed	Reversed	Reversed	buffer
Jeng et al.	2014/3/31	Advanced Materials	SLG | ITO | PEDOT:PSS | Perovskite | PCBM-60 | BCP | Al	0.06	0	pin	FALSE	FALSE	FALSE	0	SLG | ITO	PCBM-60 | BCP	Evaporation | Evaporation	FALSE	FALSE	FALSE	FALSE	TRUE	FALSE	3	TRUE	FALSE	MAPbI3	FALSE	FALSE	1.6	FALSE	Composition	1	Spin-coating	Liquid	Unknown	DMF	1	FALSE	Unknown	Unknown	FALSE	PEDOT:PSS		Spin-coating	Al	100	Evaporation	FALSE	FALSE	FALSE	TRUE	2	FALSE	100	0.62	9.39	0.66	3.9	0.62	9.39	0.66	3.9	Reversed	Reversed	Reversed	Reversed	buffer
Jeng et al.	2014/3/31	Advanced Materials	SLG | ITO | NiO-c | Perovskite | PCBM-60 | BCP | Al	0.06	0	pin	FALSE	FALSE	FALSE	0	SLG | ITO	PCBM-60 | BCP	Evaporation | Evaporation	FALSE	FALSE	FALSE	FALSE	TRUE	FALSE	3	TRUE	FALSE	MAPbI3	FALSE	FALSE	1.6	FALSE	Composition	1	Spin-coating	Liquid	Unknown	DMF	1	FALSE	Unknown	Unknown	FALSE	NiO-c		Spin-coating	Al	100	Evaporation	FALSE	FALSE	FALSE	TRUE	2	FALSE	100	0.92	12.43	0.68	7.8	0.92	12.43	0.68	7.8	Reversed	Reversed	Reversed	Reversed	buffer
Jeng et al.	2014/3/31	Advanced Materials	SLG | ITO | NiO-c | Perovskite | PCBM-60 | BCP | Al	0.06	0	pin	FALSE	FALSE	FALSE	0	SLG | ITO	PCBM-60 | BCP	Evaporation | Evaporation	FALSE	FALSE	FALSE	FALSE	TRUE	FALSE	3	TRUE	FALSE	MAPbI3	FALSE	FALSE	1.6	FALSE	Composition	1	Spin-coating	Liquid	Unknown	DMF	1	FALSE	Unknown	Unknown	FALSE	NiO-c		Spin-coating	Al	100	Evaporation	FALSE	FALSE	FALSE	TRUE	2	FALSE	100	0.88	13.53	0.58	6.9	0.88	13.53	0.58	6.9	Reversed	Reversed	Reversed	Reversed	buffer
Jeng et al.	2014/3/31	Advanced Materials	SLG | ITO | NiO-c | Perovskite | PCBM-60 | BCP | Al	0.06	0	pin	FALSE	FALSE	FALSE	0	SLG | ITO	PCBM-60 | BCP	Evaporation | Evaporation	FALSE	FALSE	FALSE	FALSE	TRUE	FALSE	3	TRUE	FALSE	MAPbI3	FALSE	FALSE	1.6	FALSE	Composition	1	Spin-coating	Liquid	Unknown	DMF	1	FALSE	Unknown	Unknown	FALSE	NiO-c		Spin-coating	Al	100	Evaporation	FALSE	FALSE	FALSE	TRUE	2	FALSE	100	0.72	10.71	0.59	4.6	0.72	10.71	0.59	4.6	Reversed	Reversed	Reversed	Reversed	buffer
Jeng et al.	2014/3/31	Advanced Materials	SLG | ITO | NiO-c | Perovskite | PCBM-60 | BCP | Al	0.06	0	pin	FALSE	FALSE	FALSE	0	SLG | ITO	PCBM-60 | BCP	Evaporation | Evaporation	FALSE	FALSE	FALSE	FALSE	TRUE	FALSE	3	TRUE	FALSE	MAPbI3	FALSE	FALSE	1.6	FALSE	Composition	1	Spin-coating	Liquid	Unknown	DMF	1	FALSE	Unknown	Unknown	FALSE	NiO-c		Spin-coating	Al	100	Evaporation	FALSE	FALSE	FALSE	TRUE	2	FALSE	100	0.76	9.51	0.66	4.8	0.76	9.51	0.66	4.8	Reversed	Reversed	Reversed	Reversed	buffer
Jeng et al.	2014/3/31	Advanced Materials	SLG | ITO | NiO-c | Perovskite | C60 | BCP | Al	0.06	0	pin	FALSE	FALSE	FALSE	0	SLG | ITO	C60 | BCP	Evaporation | Evaporation	FALSE	FALSE	FALSE	FALSE	TRUE	FALSE	3	TRUE	FALSE	MAPbI3	FALSE	FALSE	1.6	FALSE	Composition	1	Spin-coating	Liquid	Unknown	DMF	1	FALSE	Unknown	Unknown	FALSE	NiO-c		Spin-coating	Al	100	Evaporation	FALSE	FALSE	FALSE	TRUE	2	FALSE	100	0.74	12.95	0.6	5.7	0.74	12.95	0.6	5.7	Reversed	Reversed	Reversed	Reversed	buffer
Hu et al.	2015/12/8	Advanced Science	SLG | ITO | PTAA | Perovskite | PCBM-60 | C60 | BCP | Al	0.075	0	pin	FALSE	FALSE	FALSE	0	SLG | ITO	PCBM-60 | C60 | BCP	Spin-coating | Evaporation | Evaporation	FALSE	FALSE	FALSE	FALSE	TRUE	FALSE	3	TRUE	FALSE	MAPbBr0.5I2.5	FALSE	FALSE	1.7	FALSE		2	Spin-coating >> Spin-coating	Liquid >> Liquid	Unknown	DMF >> IPA	1 >> 1	FALSE	100.0 >> 75.0; 100	5.0 >> 15.0; 75.0	FALSE	PTAA	F4-TCNQ	Spin-coating	Al	100	Evaporation	FALSE	FALSE	FALSE	TRUE	2	FALSE	100	1.16	18.3	0.78	16.6	1.16	18.3	0.78	16.6	Reversed	Reversed	Reversed	Reversed	buffer
Hu et al.	2015/12/8	Advanced Science	SLG | ITO | PTAA | Perovskite | PCBM-60 | C60 | BCP | Al	0.075	0	pin	FALSE	FALSE	FALSE	0	SLG | ITO	PCBM-60 | C60 | BCP	Spin-coating | Evaporation | Evaporation	FALSE	FALSE	FALSE	FALSE	TRUE	FALSE	3	TRUE	FALSE	MAPbBr0.8I2.2	FALSE	FALSE	1.75	FALSE		2	Spin-coating >> Spin-coating	Liquid >> Liquid	Unknown	DMF >> IPA	1 >> 1	FALSE	100.0 >> 75.0; 100	5.0 >> 15.0; 75.0	FALSE	PTAA	F4-TCNQ	Spin-coating	Al	100	Evaporation	FALSE	FALSE	FALSE	TRUE	2	FALSE	100	1.21	15.8	0.779	14.9	1.21	15.8	0.779	14.9	Reversed	Reversed	Reversed	Reversed	buffer
Yin et al.	2018/6/25	ChemistrySelect	SLG | ITO | NiO-np | Perovskite | PCBM-60 | BCP | Ag	0.1	0	pin	FALSE	FALSE	FALSE	0	SLG | ITO	PCBM-60	Spin-coating	FALSE	FALSE	FALSE	FALSE	TRUE	FALSE	3	TRUE	FALSE	Cs0.05FA0.83MA0.17PbBr0.17I0.83	FALSE	FALSE		FALSE		1	Spin-coating	Liquid	Unknown	DMF; DMSO	4; 1	TRUE	150	30	FALSE	NiO-np		Spin-coating	Ag		Evaporation	FALSE	FALSE	FALSE	TRUE	2	FALSE	100	1.071	19.15	0.65	13.26	1.071	19.15	0.65	13.26	Reversed	Reversed	Reversed	Reversed	buffer
Yin et al.	2018/6/25	ChemistrySelect	SLG | ITO | NiO-np | Perovskite | C60; PCBM-60 | BCP | Ag	0.1	0	pin	FALSE	FALSE	FALSE	0	SLG | ITO	C60; PCBM-60 | BCP	Spin-coating | Spin-coating	FALSE	FALSE	FALSE	FALSE	TRUE	FALSE	3	TRUE	FALSE	Cs0.05FA0.83MA0.17PbBr0.17I0.83	FALSE	FALSE		FALSE		1	Spin-coating	Liquid	Unknown	DMF; DMSO	4; 1	TRUE	150	30	FALSE	NiO-np		Spin-coating	Ag		Evaporation	FALSE	FALSE	FALSE	TRUE	2	FALSE	100	1.043	21.13	0.62	13.57	1.043	21.13	0.62	13.57	Reversed	Reversed	Reversed	Reversed	buffer
Yin et al.	2018/6/25	ChemistrySelect	SLG | ITO | NiO-np | Perovskite | C60; PCBM-60 | BCP | Ag	0.1	0	pin	FALSE	FALSE	FALSE	0	SLG | ITO	C60; PCBM-60 | BCP	Spin-coating | Spin-coating	FALSE	FALSE	FALSE	FALSE	TRUE	FALSE	3	TRUE	FALSE	Cs0.05FA0.83MA0.17PbBr0.17I0.83	FALSE	FALSE		FALSE		1	Spin-coating	Liquid	Unknown	DMF; DMSO	4; 1	TRUE	150	30	FALSE	NiO-np		Spin-coating	Ag		Evaporation	FALSE	FALSE	FALSE	TRUE	2	FALSE	100	0.986	21.56	0.69	14.61	0.986	21.56	0.69	14.61	Reversed	Reversed	Reversed	Reversed	buffer
Yin et al.	2018/6/25	ChemistrySelect	SLG | ITO | NiO-np | Perovskite | C60; PCBM-60 | BCP | Ag	0.1	0	pin	FALSE	FALSE	FALSE	0	SLG | ITO	C60; PCBM-60 | BCP	Spin-coating | Spin-coating	FALSE	FALSE	FALSE	FALSE	TRUE	FALSE	3	TRUE	FALSE	Cs0.05FA0.83MA0.17PbBr0.17I0.83	FALSE	FALSE		FALSE		1	Spin-coating	Liquid	Unknown	DMF; DMSO	4; 1	TRUE	150	30	FALSE	NiO-np		Spin-coating	Ag		Evaporation	FALSE	FALSE	FALSE	TRUE	2	FALSE	100	1.043	22.67	0.682	16.12	1.043	22.67	0.682	16.12	Reversed	Reversed	Reversed	Reversed	buffer
Yin et al.	2018/6/25	ChemistrySelect	SLG | ITO | NiO-np | Perovskite | C60 | BCP | Ag	0.1	0	pin	FALSE	FALSE	FALSE	0	SLG | ITO	BCP	Spin-coating	FALSE	FALSE	FALSE	FALSE	TRUE	FALSE	3	TRUE	FALSE	Cs0.05FA0.83MA0.17PbBr0.17I0.83	FALSE	FALSE		FALSE		1	Spin-coating	Liquid	Unknown	DMF; DMSO	4; 1	TRUE	150	30	FALSE	NiO-np		Spin-coating	Ag		Evaporation	FALSE	FALSE	FALSE	TRUE	2	FALSE	100	0.9	21.62	0.61	11.92	0.9	21.62	0.61	11.92	Reversed	Reversed	Reversed	Reversed	buffer
Zhao et al.	2014/4/16	The Journal of Physical Chemistry C	SLG | FTO | TiO2-mp | Perovskite | Spiro-MeOTAD | Ag	0.15	0	nip	FALSE	FALSE	FALSE	0	SLG | FTO	TiO2-mp	Spin-coating	FALSE	FALSE	FALSE	FALSE	TRUE	FALSE	3	TRUE	FALSE	MAPbI3	FALSE	FALSE	1.6	FALSE	Composition	1	Spin-coating	Liquid	Air	DMF	1	FALSE	100	45	FALSE	Spiro-MeOTAD	Li-TFSI; TBP	Spin-coating	Ag	150	Evaporation	FALSE	FALSE	FALSE	TRUE	12	FALSE	100	0.835	16.91	0.58	8.23	0.835	16.91	0.58	8.23	Reversed	Reversed	Reversed	Reversed	buffer
Zhao et al.	2014/4/16	The Journal of Physical Chemistry C	SLG | FTO | TiO2-mp | Perovskite | Spiro-MeOTAD | Ag	0.15	0	nip	FALSE	FALSE	FALSE	0	SLG | FTO	TiO2-mp	Spin-coating	FALSE	FALSE	FALSE	FALSE	TRUE	FALSE	3	TRUE	FALSE	MAPbI3	FALSE	FALSE	1.6	FALSE	Composition	1	Spin-coating	Liquid	Air	DMF	1	FALSE	100	45	FALSE	Spiro-MeOTAD	Li-TFSI; TBP	Spin-coating	Ag	150	Evaporation	FALSE	FALSE	FALSE	TRUE	12	FALSE	100	0.845	18.55	0.58	9.12	0.845	18.55	0.58	9.12	Reversed	Reversed	Reversed	Reversed	buffer
Zhao et al.	2014/4/16	The Journal of Physical Chemistry C	SLG | FTO | TiO2-mp | Perovskite | Spiro-MeOTAD | Ag	0.15	0	nip	FALSE	FALSE	FALSE	0	SLG | FTO	TiO2-mp	Spin-coating	FALSE	FALSE	FALSE	FALSE	TRUE	FALSE	3	TRUE	FALSE	MAPbI3	FALSE	FALSE	1.6	FALSE	Composition	1	Spin-coating	Liquid	Air	DMF	1	FALSE	100	45	FALSE	Spiro-MeOTAD	Li-TFSI; TBP	Spin-coating	Ag	150	Evaporation	FALSE	FALSE	FALSE	TRUE	12	FALSE	100	0.833	19.31	0.595	9.57	0.833	19.31	0.595	9.57	Reversed	Reversed	Reversed	Reversed	buffer
Zhao et al.	2014/4/16	The Journal of Physical Chemistry C	SLG | FTO | TiO2-mp | Perovskite | Spiro-MeOTAD | Ag	0.15	0	nip	FALSE	FALSE	FALSE	0	SLG | FTO	TiO2-mp	Spin-coating	FALSE	FALSE	FALSE	FALSE	TRUE	FALSE	3	TRUE	FALSE	MAPbI3	FALSE	FALSE	1.6	FALSE	Composition	1	Spin-coating	Liquid	Air	DMF	1	FALSE	100	45	FALSE	Spiro-MeOTAD	Li-TFSI; TBP	Spin-coating	Ag	150	Evaporation	FALSE	FALSE	FALSE	TRUE	12	FALSE	100	0.829	19.48	0.625	10.09	0.829	19.48	0.625	10.09	Reversed	Reversed	Reversed	Reversed	buffer
Zhao et al.	2014/4/16	The Journal of Physical Chemistry C	SLG | FTO | TiO2-c | Perovskite | Spiro-MeOTAD | Ag	0.15	0	nip	FALSE	FALSE	FALSE	0	SLG | FTO	TiO2-c	Spin-coating	FALSE	FALSE	FALSE	FALSE	TRUE	FALSE	3	TRUE	FALSE	MAPbI3	FALSE	FALSE	1.6	FALSE	Composition	1	Spin-coating	Liquid	Air	DMF	1	FALSE	100	45	FALSE	Spiro-MeOTAD	Li-TFSI; TBP	Spin-coating	Ag	150	Evaporation	FALSE	FALSE	FALSE	TRUE	12	FALSE	100	0.813	5.55	0.413	1.86	0.813	5.55	0.413	1.86	Reversed	Reversed	Reversed	Reversed	buffer
Zhao et al.	2014/4/16	The Journal of Physical Chemistry C	SLG | FTO | TiO2-c | Perovskite | Spiro-MeOTAD | Ag	0.15	0	nip	FALSE	FALSE	FALSE	0	SLG | FTO	TiO2-c	Spin-coating	FALSE	FALSE	FALSE	FALSE	TRUE	FALSE	3	TRUE	FALSE	MAPbI3	FALSE	FALSE	1.6	FALSE	Composition	1	Spin-coating	Liquid	Air	DMF	1	FALSE	100	45	FALSE	Spiro-MeOTAD	Li-TFSI; TBP	Spin-coating	Ag	150	Evaporation	FALSE	FALSE	FALSE	TRUE	12	FALSE	100	1.004	17.9	0.607	10.91	1.004	17.9	0.607	10.91	Reversed	Reversed	Reversed	Reversed	buffer
Zhao et al.	2014/4/16	The Journal of Physical Chemistry C	SLG | FTO | TiO2-c | Perovskite | Spiro-MeOTAD | Ag	0.15	0	nip	FALSE	FALSE	FALSE	0	SLG | FTO	TiO2-c	Spin-coating	FALSE	FALSE	FALSE	FALSE	TRUE	FALSE	3	TRUE	FALSE	MAPbI3	FALSE	FALSE	1.6	FALSE	Composition	1	Spin-coating	Liquid	Air	DMF	1	FALSE	100	45	FALSE	Spiro-MeOTAD	Li-TFSI; TBP	Spin-coating	Ag	150	Evaporation	FALSE	FALSE	FALSE	TRUE	12	FALSE	100	1.016	20.85	0.566	11.99	1.016	20.85	0.566	11.99	Reversed	Reversed	Reversed	Reversed	buffer
Zhao et al.	2014/4/16	The Journal of Physical Chemistry C	SLG | FTO | TiO2-c | Perovskite | Spiro-MeOTAD | Ag	0.15	0	nip	FALSE	FALSE	FALSE	0	SLG | FTO	TiO2-c	Spin-coating	FALSE	FALSE	FALSE	FALSE	TRUE	FALSE	3	TRUE	FALSE	MAPbI3	FALSE	FALSE	1.6	FALSE	Composition	1	Spin-coating	Liquid	Air	DMF	1	FALSE	100	45	FALSE	Spiro-MeOTAD	Li-TFSI; TBP	Spin-coating	Ag	150	Evaporation	FALSE	FALSE	FALSE	TRUE	12	FALSE	100	1.023	20.36	0.581	12.1	1.023	20.36	0.581	12.1	Reversed	Reversed	Reversed	Reversed	buffer
Tsai et al.	2018/6/16	Journal of Materials Chemistry A	SLG | ITO | PEDOT:PSS | Perovskite | PCBM-60 | BCP | Ag	0.06	0	pin	FALSE	FALSE	FALSE	0	SLG | ITO	PCBM-60 | BCP	Spin-coating | Spin-coating	FALSE	FALSE	FALSE	FALSE	TRUE	FALSE	3	TRUE	FALSE	FA0.85MA0.15PbBr0.45I2.55	FALSE	FALSE		FALSE		1	Spin-coating	Liquid	Unknown	Unknown		TRUE	100	45	FALSE	PEDOT:PSS		Spin-coating	Ag	100	Evaporation	FALSE	FALSE	FALSE	TRUE	1	FALSE	100	1	21.25	0.772	16.4	1	21.25	0.772	16.4	Reversed	Reversed	Reversed	Reversed	buffer
Tsai et al.	2018/6/16	Journal of Materials Chemistry A	SLG | ITO | P8TTT | Perovskite | PCBM-60 | BCP | Ag	0.06	0	pin	FALSE	FALSE	FALSE	0	SLG | ITO	PCBM-60 | BCP	Spin-coating | Spin-coating	FALSE	FALSE	FALSE	FALSE	TRUE	FALSE	3	TRUE	FALSE	FA0.85MA0.15PbBr0.45I2.55	FALSE	FALSE		FALSE		1	Spin-coating	Liquid	Unknown	Unknown		TRUE	100	45	FALSE	P8TTT		Spin-coating	Ag	100	Evaporation	FALSE	FALSE	FALSE	TRUE	1	FALSE	100	0.97	14.08	0.583	7.96	0.97	14.08	0.583	7.96	Reversed	Reversed	Reversed	Reversed	buffer
Tsai et al.	2018/6/16	Journal of Materials Chemistry A	SLG | ITO | PII2T8T | Perovskite | PCBM-60 | BCP | Ag	0.06	0	pin	FALSE	FALSE	FALSE	0	SLG | ITO	PCBM-60 | BCP	Spin-coating | Spin-coating	FALSE	FALSE	FALSE	FALSE	TRUE	FALSE	3	TRUE	FALSE	FA0.85MA0.15PbBr0.45I2.55	FALSE	FALSE		FALSE		1	Spin-coating	Liquid	Unknown	Unknown		TRUE	100	45	FALSE	PII2T8T		Spin-coating	Ag	100	Evaporation	FALSE	FALSE	FALSE	TRUE	1	FALSE	100	1.09	21.48	0.778	18.22	1.09	21.48	0.778	18.22	Reversed	Reversed	Reversed	Reversed	buffer
Tsai et al.	2018/6/16	Journal of Materials Chemistry A	SLG | ITO | PII2T8TSi | Perovskite | PCBM-60 | BCP | Ag	0.06	0	pin	FALSE	FALSE	FALSE	0	SLG | ITO	PCBM-60 | BCP	Spin-coating | Spin-coating	FALSE	FALSE	FALSE	FALSE	TRUE	FALSE	3	TRUE	FALSE	FA0.85MA0.15PbBr0.45I2.55	FALSE	FALSE		FALSE		1	Spin-coating	Liquid	Unknown	Unknown		TRUE	100	45	FALSE	PII2T8TSi		Spin-coating	Ag	100	Evaporation	FALSE	FALSE	FALSE	TRUE	1	FALSE	100	1.05	18.42	0.759	14.61	1.05	18.42	0.759	14.61	Reversed	Reversed	Reversed	Reversed	buffer
