Repository: SNK1428/SAMs_Simulator

**Not yet finished**

# 项目说明

## 项目结构

```
Project_root
  |-Data_Generator                  // 编码软件 预测数据生成软件
  |   |-config.txt                  // 配置文件(可通过执行执行文件时指定位置)
  |-Fitting_model                   // 存储的网格+交叉验证搜索的模型
  |-Raw_Mole_Encode_Generator       // 将分子结构（SMILES，CML，MOL）文件转为分子编码
  |-Data                            // 原始数据存储位置
  |-README.md                       // 本文件
```

## 操作系统及配置

Linux(Recommend: Debian12), 16G RAM + 256G swap, CUDA11.8

## 语言版本与主要包依赖

### C++17

CMake 3.25
Clang 14.0.6
GCC 11.3

File: Data/input/selectTxt_unix_original_0.02.txt (part 6 of 11)
Wu et al.	2016/11/7	RSC Advances	SLG | FTO | TiO2-c | TiO2-mp | Perovskite | Au	0.1	0	nip	FALSE	FALSE	FALSE	0	SLG | FTO	TiO2-c | TiO2-mp	Spray-pyrolys | Spin-coating	FALSE	FALSE	FALSE	FALSE	TRUE	FALSE	3	TRUE	FALSE	MAPbI3	FALSE	FALSE	1.6	FALSE	Composition	2	Spin-coating >> CBD	Liquid >> Liquid	Unknown	DMF >> IPA	1 >> 1	FALSE	90.0 >> 70.0	5.0 >> 30.0	FALSE	none		Unknown	Au		Evaporation	FALSE	FALSE	FALSE	TRUE	2	FALSE	100					0.516	9.45	0.283	1.38	Forward	Forward	Forward	Forward	buffer
Wu et al.	2016/11/7	RSC Advances	SLG | FTO | TiO2-c | TiO2-mp | Perovskite | ZnPc(tBu)4 | Au	0.1	0	nip	FALSE	FALSE	FALSE	0	SLG | FTO	TiO2-c | TiO2-mp	Spray-pyrolys | Spin-coating	FALSE	FALSE	FALSE	FALSE	TRUE	FALSE	3	TRUE	FALSE	MAPbI3	FALSE	FALSE	1.6	FALSE	Composition	2	Spin-coating >> CBD	Liquid >> Liquid	Unknown	DMF >> IPA	1 >> 1	FALSE	90.0 >> 70.0	5.0 >> 30.0	FALSE	ZnPc(tBu)4		Spin-coating	Au		Evaporation	FALSE	FALSE	FALSE	TRUE	2	FALSE	100					0.783	11.67	0.357	3.26	Forward	Forward	Forward	Forward	buffer
Wu et al.	2016/11/7	RSC Advances	SLG | FTO | TiO2-c | TiO2-mp | Perovskite | ZnPc(tBu)4 | Au	0.1	0	nip	FALSE	FALSE	FALSE	0	SLG | FTO	TiO2-c | TiO2-mp	Spray-pyrolys | Spin-coating	FALSE	FALSE	FALSE	FALSE	TRUE	FALSE	3	TRUE	FALSE	MAPbI3	FALSE	FALSE	1.6	FALSE	Composition	2	Spin-coating >> CBD	Liquid >> Liquid	Unknown	DMF >> IPA	1 >> 1	FALSE	90.0 >> 70.0	5.0 >> 30.0	FALSE	ZnPc(tBu)4		Spin-coating	Au		Evaporation	FALSE	FALSE	FALSE	TRUE	2	FALSE	100					0.786	14.42	0.356	4.04	Forward	Forward	Forward	Forward	buffer
Wu et al.	2016/11/7	RSC Advances	SLG | FTO | TiO2-c | TiO2-mp | Perovskite | ZnPc(tBu)4 | Au	0.1	0	nip	FALSE	FALSE	FALSE	0	SLG | FTO	TiO2-c | TiO2-mp	Spray-pyrolys | Spin-coating	FALSE	FALSE	FALSE	FALSE	TRUE	FALSE	3	TRUE	FALSE	MAPbI3	FALSE	FALSE	1.6	FALSE	Composition	2	Spin-coating >> CBD	Liquid >> Liquid	Unknown	DMF >> IPA	1 >> 1	FALSE	90.0 >> 70.0	5.0 >> 30.0	FALSE	ZnPc(tBu)4		Spin-coating	Au		Evaporation	FALSE	FALSE	FALSE	TRUE	2	FALSE	100	0.918	16.29	0.533	7.98	0.918	16.29	0.533	7.98	Reversed	Reversed	Reversed	Reversed	buffer
Wu et al.	2016/11/7	RSC Advances	SLG | FTO | TiO2-c | TiO2-mp | Perovskite | ZnPc(tBu)4 | Au	0.1	0	nip	FALSE	FALSE	FALSE	0	SLG | FTO	TiO2-c | TiO2-mp	Spray-pyrolys | Spin-coating	FALSE	FALSE	FALSE	FALSE	TRUE	FALSE	3	TRUE	FALSE	MAPbI3	FALSE	FALSE	1.6	FALSE	Composition	2	Spin-coating >> CBD	Liquid >> Liquid	Unknown	DMF >> IPA	1 >> 1	FALSE	90.0 >> 70.0	5.0 >> 30.0	FALSE	ZnPc(tBu)4		Spin-coating	Au		Evaporation	FALSE	FALSE	FALSE	TRUE	2	FALSE	100					0.825	16.28	0.383	5.15	Forward	Forward	Forward	Forward	buffer
Wu et al.	2016/11/7	RSC Advances	SLG | FTO | TiO2-c | TiO2-mp | Perovskite | ZnPc(tBu)4 | Au	0.1	0	nip	FALSE	FALSE	FALSE	0	SLG | FTO	TiO2-c | TiO2-mp	Spray-pyrolys | Spin-coating	FALSE	FALSE	FALSE	FALSE	TRUE	FALSE	3	TRUE	FALSE	MAPbI3	FALSE	FALSE	1.6	FALSE	Composition	2	Spin-coating >> CBD	Liquid >> Liquid	Unknown	DMF >> IPA	1 >> 1	FALSE	90.0 >> 70.0	5.0 >> 30.0	FALSE	ZnPc(tBu)4		Spin-coating	Au		Evaporation	FALSE	FALSE	FALSE	TRUE	2	FALSE	100					0.898	11.58	0.354	3.68	Forward	Forward	Forward	Forward	buffer
Wu et al.	2016/11/7	RSC Advances	SLG | FTO | TiO2-c | TiO2-mp | Perovskite | Spiro-MeOTAD | Au	0.1	0	nip	FALSE	FALSE	FALSE	0	SLG | FTO	TiO2-c | TiO2-mp	Spray-pyrolys | Spin-coating	FALSE	FALSE	FALSE	FALSE	TRUE	FALSE	3	TRUE	FALSE	MAPbI3	FALSE	FALSE	1.6	FALSE	Composition	2	Spin-coating >> CBD	Liquid >> Liquid	Unknown	DMF >> IPA	1 >> 1	FALSE	90.0 >> 70.0	5.0 >> 30.0	FALSE	Spiro-MeOTAD		Spin-coating	Au		Evaporation	FALSE	FALSE	FALSE	TRUE	2	FALSE	100					0.895	16.61	0.416	6.19	Forward	Forward	Forward	Forward	buffer
Wu et al.	2016/11/7	RSC Advances	SLG | FTO | TiO2-c | TiO2-mp | Perovskite | Spiro-MeOTAD | Au	0.1	0	nip	FALSE	FALSE	FALSE	0	SLG | FTO	TiO2-c | TiO2-mp	Spray-pyrolys | Spin-coating	FALSE	FALSE	FALSE	FALSE	TRUE	FALSE	3	TRUE	FALSE	MAPbI3	FALSE	FALSE	1.6	FALSE	Composition	2	Spin-coating >> CBD	Liquid >> Liquid	Unknown	DMF >> IPA	1 >> 1	FALSE	90.0 >> 70.0	5.0 >> 30.0	FALSE	Spiro-MeOTAD	Li-TFSI; TBP	Spin-coating	Au		Evaporation	FALSE	FALSE	FALSE	TRUE	2	FALSE	100	0.934	20.48	0.569	10.88	0.934	20.48	0.569	10.88	Reversed	Reversed	Reversed	Reversed	buffer
Yang et al.	2019/3/4	Nanomaterials	SLG | FTO | TiO2-c | Perovskite | Spiro-MeOTAD | Au	0.1	0	nip	FALSE	FALSE	FALSE	0	SLG | FTO	TiO2-c	Spin-coating	FALSE	FALSE	FALSE	FALSE	TRUE	FALSE	3	TRUE	FALSE	MAPbI3	FALSE	FALSE	1.6	FALSE	Composition	1	Hot-casting	Liquid	Unknown	Unknown		FALSE	130	60	FALSE	Spiro-MeOTAD	Li-TFSI; TBP	Spin-coating	Au		Evaporation	FALSE	FALSE	FALSE	TRUE	20	FALSE	100	0.888	23.908	0.667	14.16	0.888	23.908	0.667	14.16	Reversed	Reversed	Reversed	Reversed	buffer
Yang et al.	2019/3/4	Nanomaterials	SLG | FTO | TiO2-c | TiO2-nt | Perovskite | Spiro-MeOTAD | Au	0.1	0	nip	FALSE	FALSE	FALSE	0	SLG | FTO	TiO2-c | TiO2-nt	Spin-coating | Spin-coating	FALSE	FALSE	FALSE	FALSE	TRUE	FALSE	3	TRUE	FALSE	MAPbI3	FALSE	FALSE	1.6	FALSE	Composition	1	Hot-casting	Liquid	Unknown	Unknown		FALSE	130	60	FALSE	Spiro-MeOTAD	Li-TFSI; TBP	Spin-coating	Au		Evaporation	FALSE	FALSE	FALSE	TRUE	20	FALSE	100	0.888	24.705	0.66	14.49	0.888	24.705	0.66	14.49	Reversed	Reversed	Reversed	Reversed	buffer
Yang et al.	2019/3/4	Nanomaterials	SLG | FTO | TiO2-c | TiO2-nt | Perovskite | Spiro-MeOTAD | Au	0.1	0	nip	FALSE	FALSE	FALSE	0	SLG | FTO	TiO2-c | TiO2-nt	Spin-coating | Spin-coating	FALSE	FALSE	FALSE	FALSE	TRUE	FALSE	3	TRUE	FALSE	MAPbI3	FALSE	FALSE	1.6	FALSE	Composition	1	Hot-casting	Liquid	Unknown	Unknown		FALSE	130	60	FALSE	Spiro-MeOTAD	Li-TFSI; TBP	Spin-coating	Au		Evaporation	FALSE	FALSE	FALSE	TRUE	20	FALSE	100	0.884	25.307	0.663	14.83	0.884	25.307	0.663	14.83	Reversed	Reversed	Reversed	Reversed	buffer
Yang et al.	2019/3/4	Nanomaterials	SLG | FTO | TiO2-c | TiO2-nt | Perovskite | Spiro-MeOTAD | Au	0.1	0	nip	FALSE	FALSE	FALSE	0	SLG | FTO	TiO2-c | TiO2-nt	Spin-coating | Spin-coating	FALSE	FALSE	FALSE	FALSE	TRUE	FALSE	3	TRUE	FALSE	MAPbI3	FALSE	FALSE	1.6	FALSE	Composition	1	Hot-casting	Liquid	Unknown	Unknown		FALSE	130	60	FALSE	Spiro-MeOTAD	Li-TFSI; TBP	Spin-coating	Au		Evaporation	FALSE	FALSE	FALSE	TRUE	20	FALSE	100	0.886	25.5	0.679	15.34	0.886	25.5	0.679	15.34	Reversed	Reversed	Reversed	Reversed	buffer
Yang et al.	2019/3/4	Nanomaterials	SLG | FTO | TiO2-c | TiO2-nt | Perovskite | Spiro-MeOTAD | Au	0.1	0	nip	FALSE	FALSE	FALSE	0	SLG | FTO	TiO2-c | TiO2-nt	Spin-coating | Spin-coating	FALSE	FALSE	FALSE	FALSE	TRUE	FALSE	3	TRUE	FALSE	MAPbI3	FALSE	FALSE	1.6	FALSE	Composition	1	Hot-casting	Liquid	Unknown	Unknown		FALSE	130	60	FALSE	Spiro-MeOTAD	Li-TFSI; TBP	Spin-coating	Au		Evaporation	FALSE	FALSE	FALSE	TRUE	20	FALSE	100	0.863	25.888	0.657	14.68	0.863	25.888	0.657	14.68	Reversed	Reversed	Reversed	Reversed	buffer
Yang et al.	2019/3/4	Nanomaterials	SLG | FTO | TiO2-c | TiO2-nt | Perovskite | Spiro-MeOTAD | Au	0.1	0	nip	FALSE	FALSE	FALSE	0	SLG | FTO	TiO2-c | TiO2-nt	Spin-coating | Spin-coating	FALSE	FALSE	FALSE	FALSE	TRUE	FALSE	3	TRUE	FALSE	MAPbI3	FALSE	FALSE	1.6	FALSE	Composition	1	Hot-casting	Liquid	Unknown	Unknown		FALSE	130	60	FALSE	Spiro-MeOTAD	Li-TFSI; TBP	Spin-coating	Au		Evaporation	FALSE	FALSE	FALSE	TRUE	20	FALSE	100	0.865	25.223	0.64	13.96	0.865	25.223	0.64	13.96	Reversed	Reversed	Reversed	Reversed	buffer
Dao et al.	2017/1/19	Organic Electronics	SLG | FTO | TiO2-c | TiO2-mp | Perovskite | C5PcH2 | MoOx | Au	0.1243	0	nip	FALSE	FALSE	FALSE	0	SLG | FTO	TiO2-c | TiO2-mp	Spray-pyrolys | Spin-coating	FALSE	FALSE	FALSE	FALSE	TRUE	FALSE	3	TRUE	FALSE	MAPbI3	FALSE	FALSE	1.6	FALSE	Composition	1	Spin-coating	Liquid	N2	DMSO	1	TRUE	120	10	FALSE	C5PcH2 | MoOx		Spin-coating | Evaporation	Au	80	Evaporation	FALSE	FALSE	FALSE	TRUE	6	FALSE	100	0.96	18	0.35	6.1	0.96	18	0.35	6.1	Reversed	Reversed	Reversed	Reversed	buffer
Dao et al.	2017/1/19	Organic Electronics	SLG | FTO | TiO2-c | TiO2-mp | Perovskite | C5PcH2 | MoOx | Au	0.1243	0	nip	FALSE	FALSE	FALSE	0	SLG | FTO	TiO2-c | TiO2-mp	Spray-pyrolys | Spin-coating	FALSE	FALSE	FALSE	FALSE	TRUE	FALSE	3	TRUE	FALSE	MAPbI3	FALSE	FALSE	1.6	FALSE	Composition	1	Spin-coating	Liquid	N2	DMSO	1	TRUE	120	10	FALSE	C5PcH2 | MoOx		Spin-coating | Evaporation	Au	80	Evaporation	FALSE	FALSE	FALSE	TRUE	6	FALSE	100	0.96	17.6	0.39	6.6	0.96	17.6	0.39	6.6	Reversed	Reversed	Reversed	Reversed	buffer
Dao et al.	2017/1/19	Organic Electronics	SLG | FTO | TiO2-c | TiO2-mp | Perovskite | C5PcH2 | MoOx | Au	0.1243	0	nip	FALSE	FALSE	FALSE	0	SLG | FTO	TiO2-c | TiO2-mp	Spray-pyrolys | Spin-coating	FALSE	FALSE	FALSE	FALSE	TRUE	FALSE	3	TRUE	FALSE	MAPbI3	FALSE	FALSE	1.6	FALSE	Composition	1	Spin-coating	Liquid	N2	DMSO	1	TRUE	120	10	FALSE	C5PcH2 | MoOx		Spin-coating | Evaporation	Au	80	Evaporation	FALSE	FALSE	FALSE	TRUE	6	FALSE	100	0.97	18	0.44	8	0.97	18	0.44	8	Reversed	Reversed	Reversed	Reversed	buffer
Dao et al.	2017/1/19	Organic Electronics	SLG | FTO | TiO2-c | TiO2-mp | Perovskite | C5PcH2 | MoOx | Au	0.1243	0	nip	FALSE	FALSE	FALSE	0	SLG | FTO	TiO2-c | TiO2-mp	Spray-pyrolys | Spin-coating	FALSE	FALSE	FALSE	FALSE	TRUE	FALSE	3	TRUE	FALSE	MAPbI3	FALSE	FALSE	1.6	FALSE	Composition	1	Spin-coating	Liquid	N2	DMSO	1	TRUE	120	10	FALSE	C5PcH2 | MoOx		Spin-coating | Evaporation	Au	80	Evaporation	FALSE	FALSE	FALSE	TRUE	6	FALSE	100	0.97	19.1	0.51	9.4	0.97	19.1	0.51	9.4	Reversed	Reversed	Reversed	Reversed	buffer
Dao et al.	2017/1/19	Organic Electronics	SLG | FTO | TiO2-c | TiO2-mp | Perovskite | C5PcH2 | MoOx | Au	0.1243	0	nip	FALSE	FALSE	FALSE	0	SLG | FTO	TiO2-c | TiO2-mp	Spray-pyrolys | Spin-coating	FALSE	FALSE	FALSE	FALSE	TRUE	FALSE	3	TRUE	FALSE	MAPbI3	FALSE	FALSE	1.6	FALSE	Composition	1	Spin-coating	Liquid	N2	DMSO	1	TRUE	120	10	FALSE	C5PcH2 | MoOx		Spin-coating | Evaporation	Au	80	Evaporation	FALSE	FALSE	FALSE	TRUE	6	FALSE	100	1.01	18.8	0.51	9.7	1.01	18.8	0.51	9.7	Reversed	Reversed	Reversed	Reversed	buffer
Dao et al.	2017/1/19	Organic Electronics	SLG | FTO | TiO2-c | TiO2-mp | Perovskite | C5PcH2 | MoOx | Au	0.1243	0	nip	FALSE	FALSE	FALSE	0	SLG | FTO	TiO2-c | TiO2-mp	Spray-pyrolys | Spin-coating	FALSE	FALSE	FALSE	FALSE	TRUE	FALSE	3	TRUE	FALSE	MAPbI3	FALSE	FALSE	1.6	FALSE	Composition	1	Spin-coating	Liquid	N2	DMSO	1	TRUE	120	10	FALSE	C5PcH2 | MoOx		Spin-coating | Evaporation	Au	80	Evaporation	FALSE	FALSE	FALSE	TRUE	6	FALSE	100	0.99	18.8	0.55	10	0.99	18.8	0.55	10	Reversed	Reversed	Reversed	Reversed	buffer
Dao et al.	2017/1/19	Organic Electronics	SLG | FTO | TiO2-c | TiO2-mp | Perovskite | C5PcH2 | MoOx | Au	0.1243	0	nip	FALSE	FALSE	FALSE	0	SLG | FTO	TiO2-c | TiO2-mp	Spray-pyrolys | Spin-coating	FALSE	FALSE	FALSE	FALSE	TRUE	FALSE	3	TRUE	FALSE	MAPbI3	FALSE	FALSE	1.6	FALSE	Composition	1	Spin-coating	Liquid	N2	DMSO	1	TRUE	120	10	FALSE	C5PcH2 | MoOx		Spin-coating | Evaporation	Au	80	Evaporation	FALSE	FALSE	FALSE	TRUE	6	FALSE	100	0.98	19.1	0.51	9.6	0.98	19.1	0.51	9.6	Reversed	Reversed	Reversed	Reversed	buffer
Dao et al.	2017/1/19	Organic Electronics	SLG | FTO | TiO2-c | TiO2-mp | Perovskite | C5PcH2 | MoOx | Au	0.1243	0	nip	FALSE	FALSE	FALSE	0	SLG | FTO	TiO2-c | TiO2-mp	Spray-pyrolys | Spin-coating	FALSE	FALSE	FALSE	FALSE	TRUE	FALSE	3	TRUE	FALSE	MAPbI3	FALSE	FALSE	1.6	FALSE	Composition	1	Spin-coating	Liquid	N2	DMSO	1	TRUE	120	10	FALSE	C5PcH2 | MoOx		Spin-coating | Evaporation	Au	80	Evaporation	FALSE	FALSE	FALSE	TRUE	6	FALSE	100	0.88	17.7	0.45	7	0.88	17.7	0.45	7	Reversed	Reversed	Reversed	Reversed	buffer
Li et al.	2018/5/11	ACS Applied Materials & Interfaces	SLG | FTO | TiO2-c | TiO2-mp | Perovskite | Spiro-MeOTAD | Ag	0.12	0	nip	FALSE	FALSE	FALSE	0	SLG | FTO	TiO2-c	Spin-coating	FALSE	FALSE	FALSE	FALSE	TRUE	FALSE	3	TRUE	FALSE	Cs0.05FA0.79MA0.16PbBr0.49I2.51	FALSE	FALSE		FALSE		1	Spin-coating	Liquid	Unknown	DMF; DMSO	4; 1	TRUE	100	30	FALSE	Spiro-MeOTAD		Spin-coating	Ag	120	Evaporation	FALSE	FALSE	FALSE	TRUE	2	FALSE	100	1.139	21.86	0.773	19.24	1.139	21.86	0.773	17.3	Reversed	Reversed	Reversed	Stabilised	buffer
Li et al.	2018/5/11	ACS Applied Materials & Interfaces	SLG | FTO | TiO2-c | TiO2-mp | Perovskite | Polystyrene | Spiro-MeOTAD | Ag	0.12	0	nip	FALSE	FALSE	FALSE	0	SLG | FTO	TiO2-c	Spin-coating	FALSE	FALSE	FALSE	FALSE	TRUE	FALSE	3	TRUE	FALSE	Cs0.05FA0.79MA0.16PbBr0.49I2.51	FALSE	FALSE		FALSE		1	Spin-coating	Liquid	Unknown	DMF; DMSO	4; 1	TRUE	100	30	FALSE	Polystyrene | Spiro-MeOTAD		Spin-coating | Spin-coating	Ag	120	Evaporation	FALSE	FALSE	FALSE	TRUE	2	FALSE	100	1.14	21.86	0.748	18.63	1.14	21.86	0.748	18.63	Reversed	Reversed	Reversed	Reversed	buffer
Li et al.	2018/5/11	ACS Applied Materials & Interfaces	SLG | FTO | TiO2-c | TiO2-mp | Perovskite | Polystyrene | Spiro-MeOTAD | Ag	0.12	0	nip	FALSE	FALSE	FALSE	0	SLG | FTO	TiO2-c	Spin-coating	FALSE	FALSE	FALSE	FALSE	TRUE	FALSE	3	TRUE	FALSE	Cs0.05FA0.79MA0.16PbBr0.49I2.51	FALSE	FALSE		FALSE		1	Spin-coating	Liquid	Unknown	DMF; DMSO	4; 1	TRUE	100	30	FALSE	Polystyrene | Spiro-MeOTAD		Spin-coating | Spin-coating	Ag	120	Evaporation	FALSE	FALSE	FALSE	TRUE	2	FALSE	100	1.147	21.87	0.762	19.12	1.147	21.87	0.762	19.12	Reversed	Reversed	Reversed	Reversed	buffer
Li et al.	2018/5/11	ACS Applied Materials & Interfaces	SLG | FTO | TiO2-c | TiO2-mp | Perovskite | Polystyrene | Spiro-MeOTAD | Ag	0.12	0	nip	FALSE	FALSE	FALSE	0	SLG | FTO	TiO2-c	Spin-coating	FALSE	FALSE	FALSE	FALSE	TRUE	FALSE	3	TRUE	FALSE	Cs0.05FA0.79MA0.16PbBr0.49I2.51	FALSE	FALSE		FALSE		1	Spin-coating	Liquid	Unknown	DMF; DMSO	4; 1	TRUE	100	30	FALSE	Polystyrene | Spiro-MeOTAD		Spin-coating | Spin-coating	Ag	120	Evaporation	FALSE	FALSE	FALSE	TRUE	2	FALSE	100	1.158	22.32	0.792	20.46	1.158	22.32	0.792	20.08	Reversed	Reversed	Reversed	Stabilised	buffer
Li et al.	2018/5/11	ACS Applied Materials & Interfaces	SLG | FTO | TiO2-c | TiO2-mp | Perovskite | Polystyrene | Spiro-MeOTAD | Ag	0.12	0	nip	FALSE	FALSE	FALSE	0	SLG | FTO	TiO2-c	Spin-coating	FALSE	FALSE	FALSE	FALSE	TRUE	FALSE	3	TRUE	FALSE	Cs0.05FA0.79MA0.16PbBr0.49I2.51	FALSE	FALSE		FALSE		1	Spin-coating	Liquid	Unknown	DMF; DMSO	4; 1	TRUE	100	30	FALSE	Polystyrene | Spiro-MeOTAD		Spin-coating | Spin-coating	Ag	120	Evaporation	FALSE	FALSE	FALSE	TRUE	2	FALSE	100	1.147	21.83	0.754	18.88	1.147	21.83	0.754	18.88	Reversed	Reversed	Reversed	Reversed	buffer
Li et al.	2018/5/11	ACS Applied Materials & Interfaces	SLG | FTO | TiO2-c | TiO2-mp | Perovskite | Polystyrene | Spiro-MeOTAD | Ag	0.12	0	nip	FALSE	FALSE	FALSE	0	SLG | FTO	TiO2-c	Spin-coating	FALSE	FALSE	FALSE	FALSE	TRUE	FALSE	3	TRUE	FALSE	Cs0.05FA0.79MA0.16PbBr0.49I2.51	FALSE	FALSE		FALSE		1	Spin-coating	Liquid	Unknown	DMF; DMSO	4; 1	TRUE	100	30	FALSE	Polystyrene | Spiro-MeOTAD		Spin-coating | Spin-coating	Ag	120	Evaporation	FALSE	FALSE	FALSE	TRUE	2	FALSE	100	1.137	21.53	0.748	18.29	1.137	21.53	0.748	18.29	Reversed	Reversed	Reversed	Reversed	buffer
You et al.	2017/11/15	Chemistry - A European Journal	SLG | FTO | TiO2-c | Perovskite | Spiro-MeOTAD | Au	0.1	0	nip	FALSE	FALSE	FALSE	0	SLG | FTO	TiO2-c	Unknown	FALSE	FALSE	FALSE	FALSE	TRUE	FALSE	3	TRUE	FALSE	MAPbI3	FALSE	FALSE	1.6	FALSE	Composition	1	Spin-coating	Liquid	Unknown	DMF; DMSO	4; 1	TRUE	110	5	FALSE	Spiro-MeOTAD		Spin-coating	Au	80	Evaporation	FALSE	FALSE	FALSE	TRUE	25	FALSE	100	1.07	22.41	0.67	16.02	1.07	22.41	0.67	16.02	Reversed	Reversed	Reversed	Reversed	buffer
You et al.	2017/11/15	Chemistry - A European Journal	SLG | FTO | TiO2-c | Perovskite | Spiro-MeOTAD | Au	0.1	0	nip	FALSE	FALSE	FALSE	0	SLG | FTO	TiO2-c	Unknown	FALSE	FALSE	FALSE	FALSE	TRUE	FALSE	3	TRUE	FALSE	MAPbI3	FALSE	FALSE	1.6	FALSE	Composition	1	Spin-coating	Liquid	Unknown	DMF; DMSO	4; 1	TRUE	110	5	FALSE	Spiro-MeOTAD		Spin-coating	Au	80	Evaporation	FALSE	FALSE	FALSE	TRUE	25	FALSE	100	1.07	22.78	0.71	17.37	1.07	22.78	0.71	17.37	Reversed	Reversed	Reversed	Reversed	buffer
You et al.	2017/11/15	Chemistry - A European Journal	SLG | FTO | TiO2-c | Perovskite | Spiro-MeOTAD | Au	0.1	0	nip	FALSE	FALSE	FALSE	0	SLG | FTO	TiO2-c	Unknown	FALSE	FALSE	FALSE	FALSE	TRUE	FALSE	3	TRUE	FALSE	MAPbI3	FALSE	FALSE	1.6	FALSE	Composition	1	Spin-coating	Liquid	Unknown	DMF; DMSO	4; 1	TRUE	110	5	FALSE	Spiro-MeOTAD		Spin-coating	Au	80	Evaporation	FALSE	FALSE	FALSE	TRUE	25	FALSE	100	1.091	22.8	0.75	18.67	1.091	22.8	0.75	18.67	Reversed	Reversed	Reversed	Reversed	buffer
You et al.	2017/11/15	Chemistry - A European Journal	SLG | FTO | TiO2-c | Perovskite | Spiro-MeOTAD | Au	0.1	0	nip	FALSE	FALSE	FALSE	0	SLG | FTO	TiO2-c	Unknown	FALSE	FALSE	FALSE	FALSE	TRUE	FALSE	3	TRUE	FALSE	MAPbI3	FALSE	FALSE	1.6	FALSE	Composition	1	Spin-coating	Liquid	Unknown	DMF; DMSO	4; 1	TRUE	110	5	FALSE	Spiro-MeOTAD		Spin-coating	Au	80	Evaporation	FALSE	FALSE	FALSE	TRUE	25	FALSE	100	1.103	23.54	0.76	19.7	1.103	23.54	0.76	19.7	Reversed	Reversed	Reversed	Reversed	buffer
You et al.	2017/11/15	Chemistry - A European Journal	SLG | FTO | TiO2-c | Perovskite | Spiro-MeOTAD | Au	0.1	0	nip	FALSE	FALSE	FALSE	0	SLG | FTO	TiO2-c	Unknown	FALSE	FALSE	FALSE	FALSE	TRUE	FALSE	3	TRUE	FALSE	MAPbI3	FALSE	FALSE	1.6	FALSE	Composition	1	Spin-coating	Liquid	Unknown	DMF; DMSO	4; 1	TRUE	110	5	FALSE	Spiro-MeOTAD		Spin-coating	Au	80	Evaporation	FALSE	FALSE	FALSE	TRUE	25	FALSE	100	1.101	22.52	0.74	18.33	1.101	22.52	0.74	18.33	Reversed	Reversed	Reversed	Reversed	buffer
You et al.	2017/11/15	Chemistry - A European Journal	SLG | FTO | TiO2-c | Perovskite | Spiro-MeOTAD | Au	0.1	0	nip	FALSE	FALSE	FALSE	0	SLG | FTO	TiO2-c	Unknown	FALSE	FALSE	FALSE	FALSE	TRUE	FALSE	3	TRUE	FALSE	MAPbI3	FALSE	FALSE	1.6	FALSE	Composition	1	Spin-coating	Liquid	Unknown	DMF; DMSO	4; 1	TRUE	110	5	FALSE	Spiro-MeOTAD		Spin-coating	Au	80	Evaporation	FALSE	FALSE	FALSE	TRUE	25	FALSE	100	1.07	22.65	0.73	17.75	1.07	22.65	0.73	17.75	Reversed	Reversed	Reversed	Reversed	buffer
Choi et al.	2015/8/25	Chemical Communications	SLG | FTO | TiO2-c | TiO2-mp | Perovskite | B[BMPDP]2 | Au	0.16	0	nip	FALSE	FALSE	FALSE	0	SLG | FTO	TiO2-c | TiO2-mp	Dipp-coating | Spin-coating	FALSE	FALSE	FALSE	FALSE	TRUE	FALSE	3	TRUE	FALSE	MAPbI3	FALSE	FALSE	1.6	FALSE	Composition	2	Spin-coating >> CBD	Liquid >> Liquid	Unknown	DMF >> IPA	1 >> 1	FALSE	70.0 >> 70.0	30.0 >> 15.0	FALSE	B[BMPDP]2	Li-TFSI; TBP	Spin-coating	Au	60	Evaporation	FALSE	FALSE	FALSE	TRUE	22	FALSE	100	0.972	21.29	0.667	13.81	0.972	21.29	0.667	13.81	Reversed	Reversed	Reversed	Reversed	buffer
Choi et al.	2015/8/25	Chemical Communications	SLG | FTO | TiO2-c | TiO2-mp | Perovskite | DPEDOT-B[BMPDP]2 | Au	0.16	0	nip	FALSE	FALSE	FALSE	0	SLG | FTO	TiO2-c | TiO2-mp	Dipp-coating | Spin-coating	FALSE	FALSE	FALSE	FALSE	TRUE	FALSE	3	TRUE	FALSE	MAPbI3	FALSE	FALSE	1.6	FALSE	Composition	2	Spin-coating >> CBD	Liquid >> Liquid	Unknown	DMF >> IPA	1 >> 1	FALSE	70.0 >> 70.0	30.0 >> 15.0	FALSE	DPEDOT-B[BMPDP]2	Li-TFSI; TBP	Spin-coating	Au	60	Evaporation	FALSE	FALSE	FALSE	TRUE	22	FALSE	100	0.947	21.07	0.713	14.23	0.947	21.07	0.713	14.23	Reversed	Reversed	Reversed	Reversed	buffer
Choi et al.	2015/8/25	Chemical Communications	SLG | FTO | TiO2-c | TiO2-mp | Perovskite | DPBTD-B[BMPDP]2 | Au	0.16	0	nip	FALSE	FALSE	FALSE	0	SLG | FTO	TiO2-c | TiO2-mp	Dipp-coating | Spin-coating	FALSE	FALSE	FALSE	FALSE	TRUE	FALSE	3	TRUE	FALSE	MAPbI3	FALSE	FALSE	1.6	FALSE	Composition	2	Spin-coating >> CBD	Liquid >> Liquid	Unknown	DMF >> IPA	1 >> 1	FALSE	70.0 >> 70.0	30.0 >> 15.0	FALSE	DPBTD-B[BMPDP]2	Li-TFSI; TBP	Spin-coating	Au	60	Evaporation	FALSE	FALSE	FALSE	TRUE	22	FALSE	100	0.951	20.96	0.702	13.99	0.951	20.96	0.702	13.99	Reversed	Reversed	Reversed	Reversed	buffer
Choi et al.	2015/8/25	Chemical Communications	SLG | FTO | TiO2-c | TiO2-mp | Perovskite | Spiro-MeOTAD | Au	0.16	0	nip	FALSE	FALSE	FALSE	0	SLG | FTO	TiO2-c | TiO2-mp	Dipp-coating | Spin-coating	FALSE	FALSE	FALSE	FALSE	TRUE	FALSE	3	TRUE	FALSE	MAPbI3	FALSE	FALSE	1.6	FALSE	Composition	2	Spin-coating >> CBD	Liquid >> Liquid	Unknown	DMF >> IPA	1 >> 1	FALSE	70.0 >> 70.0	30.0 >> 15.0	FALSE	Spiro-MeOTAD	Li-TFSI; TBP	Spin-coating	Au	60	Evaporation	FALSE	FALSE	FALSE	TRUE	22	FALSE	100	1.003	21.17	0.685	14.55	1.003	21.17	0.685	14.55	Reversed	Reversed	Reversed	Reversed	buffer
Cao et al.	2017/6/16	Journal of Materials Chemistry C	SLG | FTO | TiO2-c | TiO2-mp | Perovskite | Spiro-MeOTAD | Ag	0.06	0	nip	FALSE	FALSE	FALSE	0	SLG | FTO	TiO2-c | TiO2-mp	Spin-coating | Spin-coating	FALSE	FALSE	FALSE	FALSE	TRUE	FALSE	3	TRUE	FALSE	MAPbI3	FALSE	FALSE	1.6	FALSE	Composition	2	Spin-coating >> CBD	Liquid >> Liquid	Unknown	DMF >> IPA	1 >> 1	FALSE	70.0 >> 100.0	30.0 >> 60.0	FALSE	Spiro-MeOTAD	FK102; Li-TFSI; TBP	Spin-coating	Au	60	Evaporation	FALSE	FALSE	FALSE	TRUE	2	FALSE	100	0.99	20.91	0.592	12.25	0.99	20.91	0.592	12.25	Reversed	Reversed	Reversed	Reversed	buffer
Cao et al.	2017/6/16	Journal of Materials Chemistry C	SLG | FTO | TiO2-c | TiO2-mp | Perovskite | Spiro-MeOTAD | Ag	0.06	0	nip	FALSE	FALSE	FALSE	0	SLG | FTO	TiO2-c | TiO2-mp	Spin-coating | Spin-coating	FALSE	FALSE	FALSE	FALSE	TRUE	FALSE	3	TRUE	FALSE	MAPbI3	FALSE	FALSE	1.6	FALSE	Composition	2	Spin-coating >> CBD	Liquid >> Liquid	Unknown	DMF; NMP >> IPA	10; 3	FALSE	70.0 >> 100.0	30.0 >> 60.0	FALSE	Spiro-MeOTAD	FK102; Li-TFSI; TBP	Spin-coating	Au	60	Evaporation	FALSE	FALSE	FALSE	TRUE	2	FALSE	100	1.01	21.89	0.663	14.66	1.01	21.89	0.663	14.66	Reversed	Reversed	Reversed	Reversed	buffer
Cao et al.	2017/6/16	Journal of Materials Chemistry C	SLG | FTO | TiO2-c | TiO2-mp | Perovskite | Spiro-MeOTAD | Ag	0.06	0	nip	FALSE	FALSE	FALSE	0	SLG | FTO	TiO2-c | TiO2-mp	Spin-coating | Spin-coating	FALSE	FALSE	FALSE	FALSE	TRUE	FALSE	3	TRUE	FALSE	MAPbI3	FALSE	FALSE	1.6	FALSE	Composition	2	Spin-coating >> CBD	Liquid >> Liquid	Unknown	DMF; DMSO >> IPA	5; 1 >> 1	FALSE	70.0 >> 100.0	30.0 >> 60.0	FALSE	Spiro-MeOTAD	FK102; Li-TFSI; TBP	Spin-coating	Au	60	Evaporation	FALSE	FALSE	FALSE	TRUE	2	FALSE	100	1.01	22.55	0.71	16.17	1.01	22.55	0.71	16.17	Reversed	Reversed	Reversed	Reversed	buffer
Cao et al.	2017/6/16	Journal of Materials Chemistry C	SLG | FTO | TiO2-c | TiO2-mp | Perovskite | Spiro-MeOTAD | Ag	0.06	0	nip	FALSE	FALSE	FALSE	0	SLG | FTO	TiO2-c | TiO2-mp	Spin-coating | Spin-coating	FALSE	FALSE	FALSE	FALSE	TRUE	FALSE	3	TRUE	FALSE	MAPbI3	FALSE	FALSE	1.6	FALSE	Composition	2	Spin-coating >> CBD	Liquid >> Liquid	Unknown	DMF; HMPA >> IPA	20; 1 >> 1	FALSE	70.0 >> 100.0	30.0 >> 60.0	FALSE	Spiro-MeOTAD	FK102; Li-TFSI; TBP	Spin-coating	Au	60	Evaporation	FALSE	FALSE	FALSE	TRUE	2	FALSE	100	0.93	20.42	0.635	12.06	0.93	20.42	0.635	12.06	Reversed	Reversed	Reversed	Reversed	buffer
Wei et al.	2019/4/9	Journal of Nanoscience and Nanotechnology	SLG | FTO | PEDOT:PSS | Perovskite | PCBM-60 | Ag	0.09	0	pin	FALSE	FALSE	FALSE	0	SLG | FTO	PCBM-60	Spin-coating	FALSE	FALSE	FALSE	FALSE	TRUE	FALSE	3	TRUE	FALSE	FAPbI3	FALSE	FALSE	1.5	FALSE		1	Spin-coating	Liquid	N2	DMSO; GBL	3; 7	FALSE	150	30	FALSE	PEDOT:PSS		Spin-coating	Ag	80	Evaporation	FALSE	FALSE	FALSE	TRUE	2	FALSE	100	0.86	13.44	0.63	7.3	0.86	13.44	0.63	7.3	Reversed	Reversed	Reversed	Reversed	buffer
Liu et al.	2018/3/8	Journal of the American Chemical Society	SLG | FTO | TiO2-c | TiO2-mp | Perovskite | PTAA | Au	0.09	0	nip	FALSE	FALSE	FALSE	0	SLG | FTO	ZnO | C60	Spin-coating | Spin-coating	FALSE	FALSE	FALSE	FALSE	TRUE	FALSE	3	TRUE	FALSE	Cs0.04FA0.8MA0.16PbBr0.15I0.85	FALSE	FALSE		FALSE		1	Spin-coating	Liquid	Unknown	DMSO	1	FALSE	Unknown	Unknown	FALSE	PTAA		Spin-coating	Au	100	Evaporation	FALSE	FALSE	FALSE	TRUE	2	FALSE	100	1.01	21	0.7	15.5	1.01	21	0.7	15.5	Reversed	Reversed	Reversed	Reversed	buffer
Liu et al.	2018/3/8	Journal of the American Chemical Society	SLG | FTO | NiO-c | Perovskite | ZnO | C60 | Au	0.09	0	pin	FALSE	FALSE	FALSE	0	SLG | FTO	ZnO | C60	Spin-coating | Spin-coating	FALSE	FALSE	FALSE	FALSE	TRUE	FALSE	3	TRUE	FALSE	CsPbBr2I	TRUE	FALSE		FALSE		1	Spin-coating	Liquid	Unknown	DMSO	1	FALSE	42	4	FALSE	NiO-c		Spin-coating	Au	100	Evaporation	FALSE	FALSE	FALSE	TRUE	2	FALSE	100	1.14	15.2	0.77	13.3	1.14	15.2	0.77	13.3	Reversed	Reversed	Reversed	Reversed	buffer
Kayesh et al.	2018/12/18	ACS Energy Letters	SLG | FTO | PEDOT:PSS | Perovskite | PCBM-60 | BCP | Ag	0.25	0	pin	FALSE	FALSE	FALSE	0	SLG | FTO	PCBM-60 | BCP	Spin-coating | Spin-coating	FALSE	FALSE	FALSE	FALSE	TRUE	FALSE	3	TRUE	FALSE	FASnI3	FALSE	TRUE		FALSE		1	Spin-coating	Liquid	N2	DMSO	1	TRUE	Unknown	Unknown	FALSE	PEDOT:PSS		Spin-coating	Ag	90	Evaporation	FALSE	FALSE	FALSE	TRUE	12	FALSE	100	0.363	15.747	0.591	3.4	0.363	15.747	0.591	3.4	Reversed	Reversed	Reversed	Reversed	buffer
Kayesh et al.	2018/12/18	ACS Energy Letters	SLG | FTO | PEDOT:PSS | Perovskite | PCBM-60 | BCP | Ag	0.25	0	pin	FALSE	FALSE	FALSE	0	SLG | FTO	PCBM-60 | BCP	Spin-coating | Spin-coating	FALSE	FALSE	FALSE	FALSE	TRUE	FALSE	3	TRUE	FALSE	FASnI3	FALSE	TRUE		FALSE		1	Spin-coating	Liquid	N2	DMSO	1	TRUE	Unknown	Unknown	FALSE	PEDOT:PSS		Spin-coating	Ag	90	Evaporation	FALSE	FALSE	FALSE	TRUE	12	FALSE	100	0.592	18.89	0.623	7	0.592	18.89	0.623	7	Reversed	Reversed	Reversed	Reversed	buffer
Singh et al.	2017/12/7	Solar RRL	SLG | FTO | TiO2-c | Perovskite | Spiro-MeOTAD | Ag	0.1	0	nip	FALSE	FALSE	FALSE	0	SLG | FTO	TiO2-c	Unknown	FALSE	FALSE	FALSE	FALSE	TRUE	FALSE	3	TRUE	FALSE	MAPbI3	FALSE	FALSE	1.6	FALSE	Composition	1	Unknown	Unknown	Unknown	Unknown		FALSE	Unknown	Unknown	FALSE	Spiro-MeOTAD		Spin-coating	Ag		Evaporation	FALSE	FALSE	FALSE	TRUE	1	FALSE	100	0.91	16.51	0.488	7.32	0.91	16.51	0.488	7.32	Reversed	Reversed	Reversed	Reversed	buffer
Singh et al.	2017/12/7	Solar RRL	SLG | FTO | C60 | Perovskite | Spiro-MeOTAD | Ag	0.1	0	nip	FALSE	FALSE	FALSE	0	SLG | FTO	C60	Unknown	FALSE	FALSE	FALSE	FALSE	TRUE	FALSE	3	TRUE	FALSE	MAPbI3	FALSE	FALSE	1.6	FALSE	Composition	1	Unknown	Unknown	Unknown	Unknown		FALSE	Unknown	Unknown	FALSE	Spiro-MeOTAD		Spin-coating	Ag		Evaporation	FALSE	FALSE	FALSE	TRUE	1	FALSE	100	0.88	2.61	0.607	1.39	0.88	2.61	0.607	1.39	Reversed	Reversed	Reversed	Reversed	buffer
Singh et al.	2017/12/7	Solar RRL	SLG | FTO | PolyTPD | Perovskite | PCBM-60 | BCP | Ag	0.1	0	pin	FALSE	FALSE	FALSE	0	SLG | FTO	PCBM-60 | BCP	Unknown | Unknown	FALSE	FALSE	FALSE	FALSE	TRUE	FALSE	3	TRUE	FALSE	MAPbI3	FALSE	FALSE	1.6	FALSE	Composition	1	Unknown	Unknown	Unknown	Unknown		FALSE	Unknown	Unknown	FALSE	PolyTPD		Unknown	Ag		Evaporation	FALSE	FALSE	FALSE	TRUE	1	FALSE	100	1.04	21.85	0.699	15.96	1.04	21.85	0.699	15.96	Reversed	Reversed	Reversed	Reversed	buffer
Jokar et al.	2018/11/9	Advanced Materials	SLG | ITO | PEDOT:PSS | Perovskite | C60 | BCP | Ag	0.1	0	pin	FALSE	FALSE	FALSE	0	SLG | ITO	C60 | BCP	Evaporation | Evaporation	FALSE	FALSE	FALSE	FALSE	TRUE	FALSE	3	TRUE	FALSE	FASnI3	FALSE	TRUE		FALSE		1	Spin-coating	Liquid	N2	DMSO	1	TRUE	70	10	FALSE	PEDOT:PSS		Spin-coating	Ag	100	Evaporation	FALSE	FALSE	FALSE	TRUE	2	FALSE	100	0.49	20.9	0.693	7.1	0.49	20.9	0.693	7.1	Reversed	Reversed	Reversed	Reversed	buffer
Jokar et al.	2018/11/9	Advanced Materials	SLG | ITO | PEDOT:PSS | Perovskite | C60 | BCP | Ag	0.1	0	pin	FALSE	FALSE	FALSE	0	SLG | ITO	C60 | BCP	Evaporation | Evaporation	FALSE	FALSE	FALSE	FALSE	TRUE	FALSE	3	TRUE	FALSE	FA0.95GU0.05SnI3	FALSE	TRUE		FALSE		1	Spin-coating	Liquid	N2	DMSO	1	TRUE	70	10	FALSE	PEDOT:PSS		Spin-coating	Ag	100	Evaporation	FALSE	FALSE	FALSE	TRUE	2	FALSE	100	0.51	20.9	0.697	7.4	0.51	20.9	0.697	7.4	Reversed	Reversed	Reversed	Reversed	buffer
Jokar et al.	2018/11/9	Advanced Materials	SLG | ITO | PEDOT:PSS | Perovskite | C60 | BCP | Ag	0.1	0	pin	FALSE	FALSE	FALSE	0	SLG | ITO	C60 | BCP	Evaporation | Evaporation	FALSE	FALSE	FALSE	FALSE	TRUE	FALSE	3	TRUE	FALSE	FA0.9GU0.1SnI3	FALSE	TRUE		FALSE		1	Spin-coating	Liquid	N2	DMSO	1	TRUE	70	10	FALSE	PEDOT:PSS		Spin-coating	Ag	100	Evaporation	FALSE	FALSE	FALSE	TRUE	2	FALSE	100	0.51	21.4	0.684	7.4	0.51	21.4	0.684	7.4	Reversed	Reversed	Reversed	Reversed	buffer
Jokar et al.	2018/11/9	Advanced Materials	SLG | ITO | PEDOT:PSS | Perovskite | C60 | BCP | Ag	0.1	0	pin	FALSE	FALSE	FALSE	0	SLG | ITO	C60 | BCP	Evaporation | Evaporation	FALSE	FALSE	FALSE	FALSE	TRUE	FALSE	3	TRUE	FALSE	FA0.85GU0.15SnI3	FALSE	TRUE		FALSE		1	Spin-coating	Liquid	N2	DMSO	1	TRUE	70	10	FALSE	PEDOT:PSS		Spin-coating	Ag	100	Evaporation	FALSE	FALSE	FALSE	TRUE	2	FALSE	100	0.5	21.5	0.694	7.5	0.5	21.5	0.694	7.5	Reversed	Reversed	Reversed	Reversed	buffer
Jokar et al.	2018/11/9	Advanced Materials	SLG | ITO | PEDOT:PSS | Perovskite | C60 | BCP | Ag	0.1	0	pin	FALSE	FALSE	FALSE	0	SLG | ITO	C60 | BCP	Evaporation | Evaporation	FALSE	FALSE	FALSE	FALSE	TRUE	FALSE	3	TRUE	FALSE	FA0.8GU0.2SnI3	FALSE	TRUE		FALSE		1	Spin-coating	Liquid	N2	DMSO	1	TRUE	70	10	FALSE	PEDOT:PSS		Spin-coating	Ag	100	Evaporation	FALSE	FALSE	FALSE	TRUE	2	FALSE	100	0.56	20.8	0.726	8.5	0.56	20.8	0.726	8.5	Reversed	Reversed	Reversed	Reversed	buffer
Jokar et al.	2018/11/9	Advanced Materials	SLG | ITO | PEDOT:PSS | Perovskite | C60 | BCP | Ag	0.1	0	pin	FALSE	FALSE	FALSE	0	SLG | ITO	C60 | BCP	Evaporation | Evaporation	FALSE	FALSE	FALSE	FALSE	TRUE	FALSE	3	TRUE	FALSE	FA0.75GU0.25SnI3	FALSE	TRUE		FALSE		1	Spin-coating	Liquid	N2	DMSO	1	TRUE	70	10	FALSE	PEDOT:PSS		Spin-coating	Ag	100	Evaporation	FALSE	FALSE	FALSE	TRUE	2	FALSE	100	0.619	20.4	0.729	7.8	0.619	20.4	0.729	7.8	Reversed	Reversed	Reversed	Reversed	buffer
Jokar et al.	2018/11/9	Advanced Materials	SLG | ITO | PEDOT:PSS | Perovskite | C60 | BCP | Ag	0.1	0	pin	FALSE	FALSE	FALSE	0	SLG | ITO	C60 | BCP	Evaporation | Evaporation	FALSE	FALSE	FALSE	FALSE	TRUE	FALSE	3	TRUE	FALSE	FA0.7GU0.3SnI3	FALSE	TRUE		FALSE		1	Spin-coating	Liquid	N2	DMSO	1	TRUE	70	10	FALSE	PEDOT:PSS		Spin-coating	Ag	100	Evaporation	FALSE	FALSE	FALSE	TRUE	2	FALSE	100	0.59	18.8	0.672	7.5	0.59	18.8	0.672	7.5	Reversed	Reversed	Reversed	Reversed	buffer
Jokar et al.	2018/11/9	Advanced Materials	SLG | ITO | PEDOT:PSS | Perovskite | C60 | BCP | Ag	0.0222	0	pin	FALSE	FALSE	FALSE	0	SLG | ITO	C60 | BCP	Evaporation | Evaporation	FALSE	FALSE	FALSE	FALSE	TRUE	FALSE	3	TRUE	FALSE	FA0.8GU0.2SnI3	FALSE	TRUE		FALSE		1	Spin-coating	Liquid	N2	DMSO	1	TRUE	70	10	FALSE	PEDOT:PSS		Spin-coating	Ag	100	Evaporation	FALSE	FALSE	TRUE	TRUE	1	TRUE	100	0.574	19.73	0.733	8.3	0.574	19.73	0.733	8.3	Reversed	Reversed	Reversed	Reversed	buffer
Lei et al.	2018/4/4	Nanoscale	SLG | FTO | X1 | Perovskite | PCBM-60 | Ag	0.09	0	pin	FALSE	FALSE	FALSE	0	SLG | FTO	PCBM-60	Spin-coating	FALSE	FALSE	FALSE	FALSE	TRUE	FALSE	3	TRUE	FALSE	MAPbI3	FALSE	FALSE	1.6	FALSE	Composition	1	Spin-coating	Liquid	Unknown	DMF; DMSO	9; 1	TRUE	60.0; 100	2.0; 5.0	FALSE	X1		Spin-coating	Ag		Evaporation	FALSE	FALSE	FALSE	TRUE	30	FALSE	100	1.04	18.28	0.691	13.14	1.04	18.28	0.691	13.14	Reversed	Reversed	Reversed	Reversed	buffer
Lei et al.	2018/4/4	Nanoscale	SLG | FTO | X1 | Perovskite | PCBM-60 | C3-CBL | Ag	0.09	0	pin	FALSE	FALSE	FALSE	0	SLG | FTO	PCBM-60 | C3-CBL	Spin-coating | Spin-coating	FALSE	FALSE	FALSE	FALSE	TRUE	FALSE	3	TRUE	FALSE	MAPbI3	FALSE	FALSE	1.6	FALSE	Composition	1	Spin-coating	Liquid	Unknown	DMF; DMSO	9; 1	TRUE	60.0; 100	2.0; 5.0	FALSE	X1		Spin-coating	Ag		Evaporation	FALSE	FALSE	FALSE	TRUE	30	FALSE	100	1.04	20.24	0.755	15.9	1.04	20.24	0.755	15.9	Reversed	Reversed	Reversed	Reversed	buffer
Lei et al.	2018/4/4	Nanoscale	SLG | FTO | X1 | Perovskite | PCBM-60 | C3-CBL | Ag	0.09	0	pin	FALSE	FALSE	FALSE	0	SLG | FTO	PCBM-60 | C3-CBL	Spin-coating | Spin-coating	FALSE	FALSE	FALSE	FALSE	TRUE	FALSE	3	TRUE	FALSE	MAPbI3	FALSE	FALSE	1.6	FALSE	Composition	1	Spin-coating	Liquid	Unknown	DMF; DMSO	9; 1	TRUE	60.0; 100	2.0; 5.0	FALSE	X1		Spin-coating	Ag		Evaporation	FALSE	FALSE	FALSE	TRUE	30	FALSE	100	1.04	20.83	0.763	16.53	1.04	20.83	0.763	16.53	Reversed	Reversed	Reversed	Reversed	buffer
Lei et al.	2018/4/4	Nanoscale	SLG | FTO | X1 | Perovskite | PCBM-60 | C3-CBL | Ag	0.09	0	pin	FALSE	FALSE	FALSE	0	SLG | FTO	PCBM-60 | C3-CBL	Spin-coating | Spin-coating	FALSE	FALSE	FALSE	FALSE	TRUE	FALSE	3	TRUE	FALSE	MAPbI3	FALSE	FALSE	1.6	FALSE	Composition	1	Spin-coating	Liquid	Unknown	DMF; DMSO	9; 1	TRUE	60.0; 100	2.0; 5.0	FALSE	X1		Spin-coating	Ag		Evaporation	FALSE	FALSE	FALSE	TRUE	30	FALSE	100	1.05	19.99	0.738	15.51	1.05	19.99	0.738	15.51	Reversed	Reversed	Reversed	Reversed	buffer
Lei et al.	2018/4/4	Nanoscale	SLG | FTO | X1 | Perovskite | PCBM-60 | C3-CBL | Ag	0.09	0	pin	FALSE	FALSE	FALSE	0	SLG | FTO	PCBM-60 | C3-CBL	Spin-coating | Spin-coating	FALSE	FALSE	FALSE	FALSE	TRUE	FALSE	3	TRUE	FALSE	MAPbI3	FALSE	FALSE	1.6	FALSE	Composition	1	Spin-coating	Liquid	Unknown	DMF; DMSO	9; 1	TRUE	60.0; 100	2.0; 5.0	FALSE	X1		Spin-coating	Ag		Evaporation	FALSE	FALSE	FALSE	TRUE	30	FALSE	100	1.05	19.97	0.691	14.35	1.05	19.97	0.691	14.35	Reversed	Reversed	Reversed	Reversed	buffer
Lei et al.	2018/4/4	Nanoscale	SLG | FTO | PEDOT:PSS | Perovskite | PCBM-60 | C3-CBL | Ag	0.09	0	pin	FALSE	FALSE	FALSE	0	SLG | FTO	PCBM-60 | C3-CBL	Spin-coating | Spin-coating	FALSE	FALSE	FALSE	FALSE	TRUE	FALSE	3	TRUE	FALSE	MAPbI3	FALSE	FALSE	1.6	FALSE	Composition	1	Spin-coating	Liquid	Unknown	DMF; DMSO	9; 1	TRUE	60.0; 100	2.0; 5.0	FALSE	PEDOT:PSS		Spin-coating	Ag		Evaporation	FALSE	FALSE	FALSE	TRUE	30	FALSE	100	0.87	18.21	0.77	12.21	0.87	18.21	0.77	12.21	Reversed	Reversed	Reversed	Reversed	buffer
Lei et al.	2018/4/4	Nanoscale	SLG | FTO | PEDOT:PSS | Perovskite | PCBM-60 | Ag	0.09	0	pin	FALSE	FALSE	FALSE	0	SLG | FTO	PCBM-60	Spin-coating	FALSE	FALSE	FALSE	FALSE	TRUE	FALSE	3	TRUE	FALSE	MAPbI3	FALSE	FALSE	1.6	FALSE	Composition	1	Spin-coating	Liquid	Unknown	DMF; DMSO	9; 1	TRUE	60.0; 100	2.0; 5.0	FALSE	PEDOT:PSS		Spin-coating	Ag		Evaporation	FALSE	FALSE	FALSE	TRUE	30	FALSE	100	0.93	16.43	0.728	11.12	0.93	16.43	0.728	11.12	Reversed	Reversed	Reversed	Reversed	buffer
Lei et al.	2018/4/4	Nanoscale	PEN | ITO | X1 | Perovskite | PCBM-60 | C3-CBL | Ag	0.09	0	pin	TRUE	FALSE	FALSE	0	PEN | ITO	PCBM-60 | C3-CBL	Spin-coating | Spin-coating	FALSE	FALSE	FALSE	FALSE	TRUE	FALSE	3	TRUE	FALSE	MAPbI3	FALSE	FALSE	1.6	FALSE	Composition	1	Spin-coating	Liquid	Unknown	DMF; DMSO	9; 1	TRUE	60.0; 100	2.0; 5.0	FALSE	X1		Spin-coating	Ag		Evaporation	FALSE	FALSE	FALSE	TRUE	30	FALSE	100	1.04	18.46	0.691	13.27	1.04	18.46	0.691	13.27	Reversed	Reversed	Reversed	Reversed	buffer
Mahmud et al.	2018/2/23	Journal of Power Sources	SLG | ITO | ZnO-c | Perovskite | Spiro-MeOTAD | Ag	0.045	0	nip	FALSE	FALSE	FALSE	0	SLG | ITO	ZnO-c	Spin-coating	FALSE	FALSE	FALSE	FALSE	TRUE	FALSE	3	TRUE	FALSE	FA0.38MA0.57PbI3	FALSE	FALSE		FALSE		1	Spin-coating	Liquid	Unknown	DMF	1	FALSE	100	10	FALSE	Spiro-MeOTAD	Li-TFSI; TBP	Spin-coating	Ag	100	Evaporation	FALSE	FALSE	FALSE	TRUE	10	FALSE	100	0.971	23.69	0.624	14.37	0.971	23.69	0.624	13.65	Reversed	Reversed	Reversed	Stabilised	buffer
Mahmud et al.	2018/2/23	Journal of Power Sources	SLG | ITO | ZnO-c | Perovskite | Spiro-MeOTAD | Ag	0.045	0	nip	FALSE	FALSE	FALSE	0	SLG | ITO	ZnO-c	Spin-coating	FALSE	FALSE	FALSE	FALSE	TRUE	FALSE	3	TRUE	FALSE	FA0.38MA0.57PbI3	FALSE	FALSE		FALSE		1	Spin-coating	Liquid	Unknown	DMF	1	FALSE	100	10	FALSE	Spiro-MeOTAD	Li-TFSI; TBP	Spin-coating	Ag	100	Evaporation	FALSE	FALSE	FALSE	TRUE	10	FALSE	100	1.013	23.64	0.698	16.73	1.013	23.64	0.698	15.76	Reversed	Reversed	Reversed	Stabilised	buffer
Fuentes Pineda et al.	2018/10/3	Physical Chemistry Chemical Physics	SLG | FTO | TiO2-c | TiO2-mp | Perovskite | M:OO | Au	0.1	0	nip	FALSE	FALSE	FALSE	0	SLG | FTO	TiO2-c | TiO2-mp	Spray-pyrolys | Spin-coating	FALSE	FALSE	FALSE	FALSE	TRUE	FALSE	3	TRUE	FALSE	MAPbI3	FALSE	FALSE	1.6	FALSE	Composition	1	Spin-coating	Liquid	N2	DMF; DMSO	4; 1	TRUE	100	10	FALSE	M:OO	Li-TFSI; TBP	Spin-coating	Au	80	Evaporation	FALSE	FALSE	FALSE	TRUE	15	FALSE	100	0.89	12.81	0.655	7.48	0.89	12.81	0.655	7.48	Reversed	Reversed	Reversed	Reversed	buffer
Fuentes Pineda et al.	2018/10/3	Physical Chemistry Chemical Physics	SLG | FTO | TiO2-c | TiO2-mp | Perovskite | P:OO | Au	0.1	0	nip	FALSE	FALSE	FALSE	0	SLG | FTO	TiO2-c | TiO2-mp	Spray-pyrolys | Spin-coating	FALSE	FALSE	FALSE	FALSE	TRUE	FALSE	3	TRUE	FALSE	MAPbI3	FALSE	FALSE	1.6	FALSE	Composition	1	Spin-coating	Liquid	N2	DMF; DMSO	4; 1	TRUE	100	10	FALSE	P:OO	Li-TFSI; TBP	Spin-coating	Au	80	Evaporation	FALSE	FALSE	FALSE	TRUE	15	FALSE	100	0.85	10.61	0.572	5.14	0.85	10.61	0.572	5.14	Reversed	Reversed	Reversed	Reversed	buffer
Fuentes Pineda et al.	2018/10/3	Physical Chemistry Chemical Physics	SLG | FTO | TiO2-c | TiO2-mp | Perovskite | M:ON | Au	0.1	0	nip	FALSE	FALSE	FALSE	0	SLG | FTO	TiO2-c | TiO2-mp	Spray-pyrolys | Spin-coating	FALSE	FALSE	FALSE	FALSE	TRUE	FALSE	3	TRUE	FALSE	MAPbI3	FALSE	FALSE	1.6	FALSE	Composition	1	Spin-coating	Liquid	N2	DMF; DMSO	4; 1	TRUE	100	10	FALSE	M:ON	Li-TFSI; TBP	Spin-coating	Au	80	Evaporation	FALSE	FALSE	FALSE	TRUE	15	FALSE	100	0.68	6.79	0.762	3.52	0.68	6.79	0.762	3.52	Reversed	Reversed	Reversed	Reversed	buffer
Fuentes Pineda et al.	2018/10/3	Physical Chemistry Chemical Physics	SLG | FTO | TiO2-c | TiO2-mp | Perovskite | P:ON | Au	0.1	0	nip	FALSE	FALSE	FALSE	0	SLG | FTO	TiO2-c | TiO2-mp	Spray-pyrolys | Spin-coating	FALSE	FALSE	FALSE	FALSE	TRUE	FALSE	3	TRUE	FALSE	MAPbI3	FALSE	FALSE	1.6	FALSE	Composition	1	Spin-coating	Liquid	N2	DMF; DMSO	4; 1	TRUE	100	10	FALSE	P:ON	Li-TFSI; TBP	Spin-coating	Au	80	Evaporation	FALSE	FALSE	FALSE	TRUE	15	FALSE	100	0.65	12.49	0.647	5.28	0.65	12.49	0.647	5.28	Reversed	Reversed	Reversed	Reversed	buffer
Fuentes Pineda et al.	2018/10/3	Physical Chemistry Chemical Physics	SLG | FTO | TiO2-c | TiO2-mp | Perovskite | Spiro-MeOTAD | Au	0.1	0	nip	FALSE	FALSE	FALSE	0	SLG | FTO	TiO2-c | TiO2-mp	Spray-pyrolys | Spin-coating	FALSE	FALSE	FALSE	FALSE	TRUE	FALSE	3	TRUE	FALSE	MAPbI3	FALSE	FALSE	1.6	FALSE	Composition	1	Spin-coating	Liquid	N2	DMF; DMSO	4; 1	TRUE	100	10	FALSE	Spiro-MeOTAD	Li-TFSI; TBP	Spin-coating	Au	80	Evaporation	FALSE	FALSE	FALSE	TRUE	15	FALSE	100	0.95	20.56	0.638	15.09	0.95	20.56	0.638	15.09	Reversed	Reversed	Reversed	Reversed	buffer
Nishimura et al.	2015/12/10	Journal of the American Chemical Society	SLG | FTO | TiO2-c | TiO2-mp | Perovskite | Tetra-substituted azulene | Au	0.04	0	nip	FALSE	FALSE	FALSE	0	SLG | FTO	TiO2-c | TiO2-mp	Spray-pyrolys | Spin-coating	FALSE	FALSE	FALSE	FALSE	TRUE	FALSE	3	TRUE	FALSE	MAPbI3	FALSE	FALSE	1.6	FALSE	Composition	1	Spin-coating	Liquid	N2	DMSO	1	TRUE	100	10	FALSE	tetra-substituted azulene	FK209; Li-TFSI; TBP	Spin-coating	Au	80	Evaporation	FALSE	FALSE	FALSE	TRUE	33	FALSE	100	0.82	14.9	0.39	4.8	0.82	14.9	0.39	4.8	Reversed	Reversed	Reversed	Reversed	buffer
Nishimura et al.	2015/12/10	Journal of the American Chemical Society	SLG | FTO | TiO2-c | TiO2-mp | Perovskite | Tetra-substituted azulene | Au	0.04	0	nip	FALSE	FALSE	FALSE	0	SLG | FTO	TiO2-c | TiO2-mp	Spray-pyrolys | Spin-coating	FALSE	FALSE	FALSE	FALSE	TRUE	FALSE	3	TRUE	FALSE	MAPbI3	FALSE	FALSE	1.6	FALSE	Composition	1	Spin-coating	Liquid	N2	DMSO	1	TRUE	100	10	FALSE	tetra-substituted azulene	FK209; Li-TFSI; TBP	Spin-coating	Au	80	Evaporation	FALSE	FALSE	FALSE	TRUE	33	FALSE	100	0.96	18.2	0.57	9.9	0.96	18.2	0.57	9.9	Reversed	Reversed	Reversed	Reversed	buffer
Nishimura et al.	2015/12/10	Journal of the American Chemical Society	SLG | FTO | TiO2-c | TiO2-mp | Perovskite | Tetra-substituted azulene | Au	0.04	0	nip	FALSE	FALSE	FALSE	0	SLG | FTO	TiO2-c | TiO2-mp	Spray-pyrolys | Spin-coating	FALSE	FALSE	FALSE	FALSE	TRUE	FALSE	3	TRUE	FALSE	MAPbI3	FALSE	FALSE	1.6	FALSE	Composition	1	Spin-coating	Liquid	N2	DMSO	1	TRUE	100	10	FALSE	tetra-substituted azulene	FK209; Li-TFSI; TBP	Spin-coating	Au	80	Evaporation	FALSE	FALSE	FALSE	TRUE	33	FALSE	100	0.99	20.1	0.66	13.2	0.99	20.1	0.66	13.2	Reversed	Reversed	Reversed	Reversed	buffer
Nishimura et al.	2015/12/10	Journal of the American Chemical Society	SLG | FTO | TiO2-c | TiO2-mp | Perovskite | Tetra-substituted azulene | Au	0.04	0	nip	FALSE	FALSE	FALSE	0	SLG | FTO	TiO2-c | TiO2-mp	Spray-pyrolys | Spin-coating	FALSE	FALSE	FALSE	FALSE	TRUE	FALSE	3	TRUE	FALSE	MAPbI3	FALSE	FALSE	1.6	FALSE	Composition	1	Spin-coating	Liquid	N2	DMSO	1	TRUE	100	10	FALSE	tetra-substituted azulene	FK209; Li-TFSI; TBP	Spin-coating	Au	80	Evaporation	FALSE	FALSE	FALSE	TRUE	33	FALSE	100	1.04	20.7	0.73	15.7	1.04	20.7	0.73	15.7	Reversed	Reversed	Reversed	Reversed	buffer
Nishimura et al.	2015/12/10	Journal of the American Chemical Society	SLG | FTO | TiO2-c | TiO2-mp | Perovskite | Tetra-substituted azulene | Au	0.04	0	nip	FALSE	FALSE	FALSE	0	SLG | FTO	TiO2-c | TiO2-mp	Spray-pyrolys | Spin-coating	FALSE	FALSE	FALSE	FALSE	TRUE	FALSE	3	TRUE	FALSE	MAPbI3	FALSE	FALSE	1.6	FALSE	Composition	1	Spin-coating	Liquid	N2	DMSO	1	TRUE	100	10	FALSE	tetra-substituted azulene	FK209; Li-TFSI; TBP	Spin-coating	Au	80	Evaporation	FALSE	FALSE	FALSE	TRUE	33	FALSE	100	1.02	20.5	0.71	14.8	1.02	20.5	0.71	14.8	Reversed	Reversed	Reversed	Reversed	buffer
