Repository: SNK1428/SAMs_Simulator

**Not yet finished**

# 项目说明

## 项目结构

```
Project_root
  |-Data_Generator                  // 编码软件 预测数据生成软件
  |   |-config.txt                  // 配置文件(可通过执行执行文件时指定位置)
  |-Fitting_model                   // 存储的网格+交叉验证搜索的模型
  |-Raw_Mole_Encode_Generator       // 将分子结构（SMILES，CML，MOL）文件转为分子编码
  |-Data                            // 原始数据存储位置
  |-README.md                       // 本文件
```

## 操作系统及配置

Linux(Recommend: Debian12), 16G RAM + 256G swap, CUDA11.8

## 语言版本与主要包依赖

### C++17

CMake 3.25
Clang 14.0.6
GCC 11.3

File: Data/input/selectTxt_unix_original_0.02.txt (part 7 of 11)
Nishimura et al.	2015/12/10	Journal of the American Chemical Society	SLG | FTO | TiO2-c | TiO2-mp | Perovskite | Tetra-substituted azulene | Au	0.1	0	nip	FALSE	FALSE	FALSE	0	SLG | FTO	TiO2-c | TiO2-mp	Spray-pyrolys | Spin-coating	FALSE	FALSE	FALSE	FALSE	TRUE	FALSE	3	TRUE	FALSE	MAPbI3	FALSE	FALSE	1.6	FALSE	Composition	1	Spin-coating	Liquid	N2	DMSO	1	TRUE	100	10	FALSE	tetra-substituted azulene	FK209; Li-TFSI; TBP	Spin-coating	Au	80	Evaporation	FALSE	FALSE	FALSE	TRUE	33	FALSE	100	1.06	21.7	0.7	15.8	1.06	21.7	0.7	15.8	Reversed	Reversed	Reversed	Reversed	buffer
Nishimura et al.	2015/12/10	Journal of the American Chemical Society	SLG | FTO | TiO2-c | TiO2-mp | Perovskite | Spiro-MeOTAD | Au	0.04	0	nip	FALSE	FALSE	FALSE	0	SLG | FTO	TiO2-c | TiO2-mp	Spray-pyrolys | Spin-coating	FALSE	FALSE	FALSE	FALSE	TRUE	FALSE	3	TRUE	FALSE	MAPbI3	FALSE	FALSE	1.6	FALSE	Composition	2	Spin-coating >> CBD	Liquid >> Liquid	N2 >> N2	DMF >> IPA	1 >> 1	FALSE	Unknown >> 70	Unknown >> 60.0	FALSE	Spiro-MeOTAD	FK209; Li-TFSI; TBP	Spin-coating	Au	80	Evaporation	FALSE	FALSE	FALSE	TRUE	33	FALSE	100	0.96	20.9	0.71	14.2	0.96	20.9	0.71	14.2	Reversed	Reversed	Reversed	Reversed	buffer
Nishimura et al.	2015/12/10	Journal of the American Chemical Society	"SLG | FTO | TiO2-c | TiO2-mp | Perovskite | 1,3-disubstituted azulene | Au"	0.04	0	nip	FALSE	FALSE	FALSE	0	SLG | FTO	TiO2-c | TiO2-mp	Spray-pyrolys | Spin-coating	FALSE	FALSE	FALSE	FALSE	TRUE	FALSE	3	TRUE	FALSE	MAPbI3	FALSE	FALSE	1.6	FALSE	Composition	1	Spin-coating	Liquid	N2	DMSO	1	TRUE	100	10	FALSE	"1,3-disubstituted azulene"	FK209; Li-TFSI; TBP	Spin-coating	Au	80	Evaporation	FALSE	FALSE	FALSE	TRUE	33	FALSE	100	0.84	14.1	0.36	4.3	0.84	14.1	0.36	4.3	Reversed	Reversed	Reversed	Reversed	buffer
Nishimura et al.	2015/12/10	Journal of the American Chemical Society	"SLG | FTO | TiO2-c | TiO2-mp | Perovskite | 1,3-disubstituted azulene | Au"	0.04	0	nip	FALSE	FALSE	FALSE	0	SLG | FTO	TiO2-c | TiO2-mp	Spray-pyrolys | Spin-coating	FALSE	FALSE	FALSE	FALSE	TRUE	FALSE	3	TRUE	FALSE	MAPbI3	FALSE	FALSE	1.6	FALSE	Composition	1	Spin-coating	Liquid	N2	DMSO	1	TRUE	100	10	FALSE	"1,3-disubstituted azulene"	FK209; Li-TFSI; TBP	Spin-coating	Au	80	Evaporation	FALSE	FALSE	FALSE	TRUE	33	FALSE	100	0.91	15.9	0.67	9.7	0.91	15.9	0.67	9.7	Reversed	Reversed	Reversed	Reversed	buffer
Nishimura et al.	2015/12/10	Journal of the American Chemical Society	"SLG | FTO | TiO2-c | TiO2-mp | Perovskite | 5,7-disubstituted azulene | Au"	0.04	0	nip	FALSE	FALSE	FALSE	0	SLG | FTO	TiO2-c | TiO2-mp	Spray-pyrolys | Spin-coating	FALSE	FALSE	FALSE	FALSE	TRUE	FALSE	3	TRUE	FALSE	MAPbI3	FALSE	FALSE	1.6	FALSE	Composition	1	Spin-coating	Liquid	N2	DMSO	1	TRUE	100	10	FALSE	"5,7-disubstituted azulene"	FK209; Li-TFSI; TBP	Spin-coating	Au	80	Evaporation	FALSE	FALSE	FALSE	TRUE	33	FALSE	100	0.91	17.3	0.54	8.5	0.91	17.3	0.54	8.5	Reversed	Reversed	Reversed	Reversed	buffer
Nishimura et al.	2015/12/10	Journal of the American Chemical Society	"SLG | FTO | TiO2-c | TiO2-mp | Perovskite | 5,7-disubstituted azulene | Au"	0.04	0	nip	FALSE	FALSE	FALSE	0	SLG | FTO	TiO2-c | TiO2-mp	Spray-pyrolys | Spin-coating	FALSE	FALSE	FALSE	FALSE	TRUE	FALSE	3	TRUE	FALSE	MAPbI3	FALSE	FALSE	1.6	FALSE	Composition	1	Spin-coating	Liquid	N2	DMSO	1	TRUE	100	10	FALSE	"5,7-disubstituted azulene"	FK209; Li-TFSI; TBP	Spin-coating	Au	80	Evaporation	FALSE	FALSE	FALSE	TRUE	33	FALSE	100	0.87	17.1	0.53	7.9	0.87	17.1	0.53	7.9	Reversed	Reversed	Reversed	Reversed	buffer
Nishimura et al.	2015/12/10	Journal of the American Chemical Society	"SLG | FTO | TiO2-c | TiO2-mp | Perovskite | 3,3��,5,5��-tetrasubstituted 1,1��-biphenyl | Au"	0.04	0	nip	FALSE	FALSE	FALSE	0	SLG | FTO	TiO2-c | TiO2-mp	Spray-pyrolys | Spin-coating	FALSE	FALSE	FALSE	FALSE	TRUE	FALSE	3	TRUE	FALSE	MAPbI3	FALSE	FALSE	1.6	FALSE	Composition	1	Spin-coating	Liquid	N2	DMSO	1	TRUE	100	10	FALSE	"3,3��,5,5��-tetrasubstituted 1,1��-biphenyl"	FK209; Li-TFSI; TBP	Spin-coating	Au	80	Evaporation	FALSE	FALSE	FALSE	TRUE	33	FALSE	100	0.78	1.2	0.35	0.32	0.78	1.2	0.35	0.32	Reversed	Reversed	Reversed	Reversed	buffer
Nishimura et al.	2015/12/10	Journal of the American Chemical Society	"SLG | FTO | TiO2-c | TiO2-mp | Perovskite | 3,3��,5,5��-tetrasubstituted 1,1��-biphenyl | Au"	0.04	0	nip	FALSE	FALSE	FALSE	0	SLG | FTO	TiO2-c | TiO2-mp	Spray-pyrolys | Spin-coating	FALSE	FALSE	FALSE	FALSE	TRUE	FALSE	3	TRUE	FALSE	MAPbI3	FALSE	FALSE	1.6	FALSE	Composition	1	Spin-coating	Liquid	N2	DMSO	1	TRUE	100	10	FALSE	"3,3��,5,5��-tetrasubstituted 1,1��-biphenyl"	FK209; Li-TFSI; TBP	Spin-coating	Au	80	Evaporation	FALSE	FALSE	FALSE	TRUE	33	FALSE	100	0.7	2.31	0.28	0.45	0.7	2.31	0.28	0.45	Reversed	Reversed	Reversed	Reversed	buffer
Nishimura et al.	2015/12/10	Journal of the American Chemical Society	SLG | FTO | TiO2-c | TiO2-mp | Perovskite | Tetra-substituted azulene | Au	0.04	0	nip	FALSE	FALSE	FALSE	0	SLG | FTO	TiO2-c | TiO2-mp	Spray-pyrolys | Spin-coating	FALSE	FALSE	FALSE	FALSE	TRUE	FALSE	3	TRUE	FALSE	MAPbI3	FALSE	FALSE	1.6	FALSE	Composition	2	Spin-coating >> CBD	Liquid >> Liquid	N2 >> N2	DMF >> IPA	1 >> 1	FALSE	Unknown >> 70	Unknown >> 60.0	FALSE	tetra-substituted azulene	FK209; Li-TFSI; TBP	Spin-coating	Au	80	Evaporation	FALSE	FALSE	FALSE	TRUE	33	FALSE	100	1.04	20.1	0.73	15.7	1.04	20.1	0.73	15.7	Reversed	Reversed	Reversed	Reversed	buffer
Nishimura et al.	2015/12/10	Journal of the American Chemical Society	SLG | FTO | TiO2-c | TiO2-mp | Perovskite | Tetra-substituted azulene | Au	0.04	0	nip	FALSE	FALSE	FALSE	0	SLG | FTO	TiO2-c | TiO2-mp	Spray-pyrolys | Spin-coating	FALSE	FALSE	FALSE	FALSE	TRUE	FALSE	3	TRUE	FALSE	MAPbI3	FALSE	FALSE	1.6	FALSE	Composition	1	Spin-coating	Liquid	N2	DMSO	1	TRUE	100	10	FALSE	tetra-substituted azulene	FK209; Li-TFSI; TBP	Spin-coating	Au	80	Evaporation	FALSE	FALSE	FALSE	TRUE	33	FALSE	100	1.08	21.7	0.71	16.5	1.08	21.7	0.71	16.5	Reversed	Reversed	Reversed	Reversed	buffer
Nishimura et al.	2015/12/10	Journal of the American Chemical Society	"SLG | FTO | TiO2-c | TiO2-mp | Perovskite | 1,3-disubstituted azulene | Au"	0.04	0	nip	FALSE	FALSE	FALSE	0	SLG | FTO	TiO2-c | TiO2-mp	Spray-pyrolys | Spin-coating	FALSE	FALSE	FALSE	FALSE	TRUE	FALSE	3	TRUE	FALSE	MAPbI3	FALSE	FALSE	1.6	FALSE	Composition	2	Spin-coating >> CBD	Liquid >> Liquid	N2 >> N2	DMF >> IPA	1 >> 1	FALSE	Unknown >> 70	Unknown >> 60.0	FALSE	"1,3-disubstituted azulene"	FK209; Li-TFSI; TBP	Spin-coating	Au	80	Evaporation	FALSE	FALSE	FALSE	TRUE	33	FALSE	100	0.91	15.9	0.67	9.7	0.91	15.9	0.67	9.7	Reversed	Reversed	Reversed	Reversed	buffer
Nishimura et al.	2015/12/10	Journal of the American Chemical Society	"SLG | FTO | TiO2-c | TiO2-mp | Perovskite | 5,7-disubstituted azulene | Au"	0.04	0	nip	FALSE	FALSE	FALSE	0	SLG | FTO	TiO2-c | TiO2-mp	Spray-pyrolys | Spin-coating	FALSE	FALSE	FALSE	FALSE	TRUE	FALSE	3	TRUE	FALSE	MAPbI3	FALSE	FALSE	1.6	FALSE	Composition	2	Spin-coating >> CBD	Liquid >> Liquid	N2 >> N2	DMF >> IPA	1 >> 1	FALSE	Unknown >> 70	Unknown >> 60.0	FALSE	"5,7-disubstituted azulene"	FK209; Li-TFSI; TBP	Spin-coating	Au	80	Evaporation	FALSE	FALSE	FALSE	TRUE	33	FALSE	100	0.91	17.3	0.54	8.5	0.91	17.3	0.54	8.5	Reversed	Reversed	Reversed	Reversed	buffer
Nishimura et al.	2015/12/10	Journal of the American Chemical Society	"SLG | FTO | TiO2-c | TiO2-mp | Perovskite | 3,3��,5,5��-tetrasubstituted 1,1��-biphenyl | Au"	0.04	0	nip	FALSE	FALSE	FALSE	0	SLG | FTO	TiO2-c | TiO2-mp	Spray-pyrolys | Spin-coating	FALSE	FALSE	FALSE	FALSE	TRUE	FALSE	3	TRUE	FALSE	MAPbI3	FALSE	FALSE	1.6	FALSE	Composition	2	Spin-coating >> CBD	Liquid >> Liquid	N2 >> N2	DMF >> IPA	1 >> 1	FALSE	Unknown >> 70	Unknown >> 60.0	FALSE	"3,3��,5,5��-tetrasubstituted 1,1��-biphenyl"	FK209; Li-TFSI; TBP	Spin-coating	Au	80	Evaporation	FALSE	FALSE	FALSE	TRUE	33	FALSE	100	0.7	2.31	0.28	0.45	0.7	2.31	0.28	0.45	Reversed	Reversed	Reversed	Reversed	buffer
Nishimura et al.	2015/12/10	Journal of the American Chemical Society	SLG | FTO | TiO2-c | TiO2-mp | Perovskite | Spiro-MeOTAD | Au	0.04	0	nip	FALSE	FALSE	FALSE	0	SLG | FTO	TiO2-c | TiO2-mp	Spray-pyrolys | Spin-coating	FALSE	FALSE	FALSE	FALSE	TRUE	FALSE	3	TRUE	FALSE	MAPbI3	FALSE	FALSE	1.6	FALSE	Composition	2	Spin-coating >> CBD	Liquid >> Liquid	N2 >> N2	DMF >> IPA	1 >> 1	FALSE	Unknown >> 70	Unknown >> 60.0	FALSE	Spiro-MeOTAD	FK209; Li-TFSI; TBP	Spin-coating	Au	80	Evaporation	FALSE	FALSE	FALSE	TRUE	33	FALSE	100	0.96	21	0.68	13.6	0.96	21	0.68	13.6	Reversed	Reversed	Reversed	Reversed	buffer
Liang et al.	2018/4/30	Applied Surface Science	SLG | FTO | TiO2-c | Perovskite | Spiro-MeOTAD | Au	0.1	0	nip	FALSE	FALSE	FALSE	0	SLG | FTO	TiO2-c	Spin-coating	FALSE	FALSE	FALSE	FALSE	TRUE	FALSE	3	TRUE	FALSE	MAPbI3	FALSE	FALSE	1.6	FALSE	Composition	1	Spin-coating	Liquid	N2	DMF; DMSO	9; 1	TRUE	100	10	FALSE	Spiro-MeOTAD	Li-TFSI; TBP	Spin-coating	Au	70	Evaporation	FALSE	FALSE	FALSE	TRUE	1	FALSE	100	0.96	12.89	0.54	6.75	0.96	12.89	0.54	6.75	Reversed	Reversed	Reversed	Reversed	buffer
Liang et al.	2018/4/30	Applied Surface Science	SLG | FTO | TiO2-c | TiO2-nt | Perovskite | Spiro-MeOTAD | Au	0.1	0	nip	FALSE	FALSE	FALSE	0	SLG | FTO	TiO2-c | TiO2-nt	Spin-coating | Unknown	FALSE	FALSE	FALSE	FALSE	TRUE	FALSE	3	TRUE	FALSE	MAPbI3	FALSE	FALSE	1.6	FALSE	Composition	1	Spin-coating	Liquid	N2	DMF; DMSO	9; 1	TRUE	100	10	FALSE	Spiro-MeOTAD	Li-TFSI; TBP	Spin-coating	Au	70	Evaporation	FALSE	FALSE	FALSE	TRUE	1	FALSE	100	1.03	16.98	0.58	10.22	1.03	16.98	0.58	10.22	Reversed	Reversed	Reversed	Reversed	buffer
Liang et al.	2018/4/30	Applied Surface Science	SLG | FTO | TiO2-c | TiO2-nt | Perovskite | Spiro-MeOTAD | Au	0.1	0	nip	FALSE	FALSE	FALSE	0	SLG | FTO	TiO2-c | TiO2-nt	Spin-coating | Unknown	FALSE	FALSE	FALSE	FALSE	TRUE	FALSE	3	TRUE	FALSE	MAPbI3	FALSE	FALSE	1.6	FALSE	Composition	1	Spin-coating	Liquid	N2	DMF; DMSO	9; 1	TRUE	100	10	FALSE	Spiro-MeOTAD	Li-TFSI; TBP	Spin-coating	Au	70	Evaporation	FALSE	FALSE	FALSE	TRUE	1	FALSE	100	1.02	21	0.66	14.13	1.02	21	0.66	14.13	Reversed	Reversed	Reversed	Reversed	buffer
Niu et al.	2018/2/5	Journal of Materials Chemistry A	SLG | FTO | NiMgLiO | Perovskite | PCBM-60 | BCP | Ag	0.09	0	pin	FALSE	FALSE	FALSE	0	SLG | FTO	PCBM-60 | BCP	Spin-coating | Spin-coating	FALSE	FALSE	FALSE	FALSE	TRUE	FALSE	3	TRUE	FALSE	Cs0.05FA0.15MA0.8PbI3	FALSE	FALSE		FALSE		1	Spin-coating	Liquid	Unknown	DMSO; GBL	3; 7	TRUE	90	10	FALSE	NiMgLiO		Spray-pyrolys	Ag	120	Evaporation	FALSE	FALSE	FALSE	TRUE	8	FALSE	100	1.08	22.55	0.79	19.17	1.08	22.55	0.79	19.15	Reversed	Reversed	Reversed	Stabilised	buffer
Niu et al.	2018/2/5	Journal of Materials Chemistry A	SLG | FTO | NiMgLiO | Perovskite | PCBM-60 | BCP | Ag	0.09	0	pin	FALSE	FALSE	FALSE	0	SLG | FTO	PCBM-60 | BCP	Spin-coating | Spin-coating	FALSE	FALSE	FALSE	FALSE	TRUE	FALSE	3	TRUE	FALSE	MAPbI3	FALSE	FALSE	1.6	FALSE	Composition	1	Spin-coating	Liquid	Unknown	DMSO; GBL	3; 7	TRUE	90	10	FALSE	NiMgLiO		Spray-coating	Ag	120	Evaporation	FALSE	FALSE	FALSE	TRUE	8	FALSE	100	1.08	21.75	0.75	17.6	1.08	21.75	0.75	17.14	Reversed	Reversed	Reversed	Stabilised	buffer
Hu et al.	2016/4/9	Journal of Alloys and Compounds	SLG | FTO | TiO2-c | SrTiO3-np | Perovskite | Spiro-MeOTAD | Ag	0.1	0	nip	FALSE	FALSE	FALSE	0	SLG | FTO	TiO2-c | SrTiO3-np	Spin-coating | Spin-coating	FALSE	FALSE	FALSE	FALSE	TRUE	FALSE	3	TRUE	FALSE	MAPbI3	FALSE	FALSE	1.6	FALSE	Composition	2	Spin-coating >> Spin-coating	Liquid >> Liquid	Unknown	DMF >> IPA	1 >> 1	FALSE	Unknown >> 100	Unknown >> 15.0	FALSE	Spiro-MeOTAD	Li-TFSI; TBP	Spin-coating	Ag	80	Evaporation	FALSE	FALSE	FALSE	TRUE	1	FALSE	100	0.93	13.25	0.57	7.02	0.93	13.25	0.57	7.02	Reversed	Reversed	Reversed	Reversed	buffer
Hu et al.	2016/4/9	Journal of Alloys and Compounds	SLG | FTO | TiO2-c | Perovskite | Spiro-MeOTAD | Ag	0.1	0	nip	FALSE	FALSE	FALSE	0	SLG | FTO	TiO2-c	Spin-coating	FALSE	FALSE	FALSE	FALSE	TRUE	FALSE	3	TRUE	FALSE	MAPbI3	FALSE	FALSE	1.6	FALSE	Composition	2	Spin-coating >> Spin-coating	Liquid >> Liquid	Unknown	DMF >> IPA	1 >> 1	FALSE	Unknown >> 100	Unknown >> 15.0	FALSE	Spiro-MeOTAD	Li-TFSI; TBP	Spin-coating	Ag	80	Evaporation	FALSE	FALSE	FALSE	TRUE	1	FALSE	100	0.94	15.8	0.57	8.01	0.94	15.8	0.57	8.01	Reversed	Reversed	Reversed	Reversed	buffer
Hu et al.	2016/4/9	Journal of Alloys and Compounds	SLG | FTO | TiO2-c | SrTiO3-np; TiO2-nw | Perovskite | Spiro-MeOTAD | Ag	0.1	0	nip	FALSE	FALSE	FALSE	0	SLG | FTO	TiO2-c | SrTiO3-np; TiO2-nw	Spin-coating | Spin-coating	FALSE	FALSE	FALSE	FALSE	TRUE	FALSE	3	TRUE	FALSE	MAPbI3	FALSE	FALSE	1.6	FALSE	Composition	2	Spin-coating >> Spin-coating	Liquid >> Liquid	Unknown	DMF >> IPA	1 >> 1	FALSE	Unknown >> 100	Unknown >> 15.0	FALSE	Spiro-MeOTAD	Li-TFSI; TBP	Spin-coating	Ag	80	Evaporation	FALSE	FALSE	FALSE	TRUE	1	FALSE	100	0.92	14.78	0.54	7.34	0.92	14.78	0.54	7.34	Reversed	Reversed	Reversed	Reversed	buffer
Hu et al.	2016/4/9	Journal of Alloys and Compounds	SLG | FTO | TiO2-c | SrTiO3-np; TiO2-nw | Perovskite | Spiro-MeOTAD | Ag	0.1	0	nip	FALSE	FALSE	FALSE	0	SLG | FTO	TiO2-c | SrTiO3-np; TiO2-nw	Spin-coating | Spin-coating	FALSE	FALSE	FALSE	FALSE	TRUE	FALSE	3	TRUE	FALSE	MAPbI3	FALSE	FALSE	1.6	FALSE	Composition	2	Spin-coating >> Spin-coating	Liquid >> Liquid	Unknown	DMF >> IPA	1 >> 1	FALSE	Unknown >> 100	Unknown >> 15.0	FALSE	Spiro-MeOTAD	Li-TFSI; TBP	Spin-coating	Ag	80	Evaporation	FALSE	FALSE	FALSE	TRUE	1	FALSE	100	0.91	16.82	0.55	8.41	0.91	16.82	0.55	8.41	Reversed	Reversed	Reversed	Reversed	buffer
Hu et al.	2016/4/9	Journal of Alloys and Compounds	SLG | FTO | TiO2-c | SrTiO3-np; TiO2-nw | Perovskite | Spiro-MeOTAD | Ag	0.1	0	nip	FALSE	FALSE	FALSE	0	SLG | FTO	TiO2-c | SrTiO3-np; TiO2-nw	Spin-coating | Spin-coating	FALSE	FALSE	FALSE	FALSE	TRUE	FALSE	3	TRUE	FALSE	MAPbI3	FALSE	FALSE	1.6	FALSE	Composition	2	Spin-coating >> Spin-coating	Liquid >> Liquid	Unknown	DMF >> IPA	1 >> 1	FALSE	Unknown >> 100	Unknown >> 15.0	FALSE	Spiro-MeOTAD	Li-TFSI; TBP	Spin-coating	Ag	80	Evaporation	FALSE	FALSE	FALSE	TRUE	1	FALSE	100	0.96	20.01	0.53	10.18	0.96	20.01	0.53	10.18	Reversed	Reversed	Reversed	Reversed	buffer
Hu et al.	2016/4/9	Journal of Alloys and Compounds	SLG | FTO | TiO2-c | SrTiO3-np; TiO2-nw | Perovskite | Spiro-MeOTAD | Ag	0.1	0	nip	FALSE	FALSE	FALSE	0	SLG | FTO	TiO2-c | SrTiO3-np; TiO2-nw	Spin-coating | Spin-coating	FALSE	FALSE	FALSE	FALSE	TRUE	FALSE	3	TRUE	FALSE	MAPbI3	FALSE	FALSE	1.6	FALSE	Composition	2	Spin-coating >> Spin-coating	Liquid >> Liquid	Unknown	DMF >> IPA	1 >> 1	FALSE	Unknown >> 100	Unknown >> 15.0	FALSE	Spiro-MeOTAD	Li-TFSI; TBP	Spin-coating	Ag	80	Evaporation	FALSE	FALSE	FALSE	TRUE	1	FALSE	100	0.95	16.48	0.53	8.29	0.95	16.48	0.53	8.29	Reversed	Reversed	Reversed	Reversed	buffer
Hu et al.	2016/4/9	Journal of Alloys and Compounds	SLG | FTO | TiO2-c | SrTiO3-np; TiO2-nw | Perovskite | Spiro-MeOTAD | Ag	0.1	0	nip	FALSE	FALSE	FALSE	0	SLG | FTO	TiO2-c | SrTiO3-np; TiO2-nw	Spin-coating | Spin-coating	FALSE	FALSE	FALSE	FALSE	TRUE	FALSE	3	TRUE	FALSE	MAPbI3	FALSE	FALSE	1.6	FALSE	Composition	2	Spin-coating >> Spin-coating	Liquid >> Liquid	Unknown	DMF >> IPA	1 >> 1	FALSE	Unknown >> 100	Unknown >> 15.0	FALSE	Spiro-MeOTAD	Li-TFSI; TBP	Spin-coating	Ag	80	Evaporation	FALSE	FALSE	FALSE	TRUE	1	FALSE	100	0.91	15.67	0.52	7.41	0.91	15.67	0.52	7.41	Reversed	Reversed	Reversed	Reversed	buffer
Ma et al.	2018/1/8	ACS Applied Materials & Interfaces	SLG | FTO | PEDOT:PSS | Perovskite | PCBM-60 | Al	0.04	0	pin	FALSE	FALSE	FALSE	0	SLG | FTO	PCBM-60	Spin-coating	FALSE	FALSE	FALSE	FALSE	TRUE	FALSE	3	TRUE	FALSE	MAPbI3	FALSE	FALSE	1.6	FALSE	Composition	2	Spin-coating >> Gas reaction	Liquid >> Gas	N2 >> MAI; Vacuum	DMF >> none	1 >> 1	FALSE	Unknown >> 150	Unknown >> 150.0	FALSE	PEDOT:PSS		Spin-coating	Al	100	Evaporation	FALSE	FALSE	FALSE	TRUE	20	FALSE	100	0.97	18.22	0.768	13.51	0.97	18.22	0.768	13.51	Reversed	Reversed	Reversed	Reversed	buffer
Ma et al.	2018/1/8	ACS Applied Materials & Interfaces	SLG | FTO | Nafion; PEDOT:PSS | Perovskite | PCBM-60 | Al	0.04	0	pin	FALSE	FALSE	FALSE	0	SLG | FTO	PCBM-60	Spin-coating	FALSE	FALSE	FALSE	FALSE	TRUE	FALSE	3	TRUE	FALSE	MAPbI3	FALSE	FALSE	1.6	FALSE	Composition	2	Spin-coating >> Gas reaction	Liquid >> Gas	N2 >> MAI; Vacuum	DMF >> none	1 >> 1	FALSE	Unknown >> 150	Unknown >> 150.0	FALSE	Nafion; PEDOT:PSS		Spin-coating	Al	100	Evaporation	FALSE	FALSE	FALSE	TRUE	20	FALSE	100	1.01	19.49	0.761	15.03	1.01	19.49	0.761	15.03	Reversed	Reversed	Reversed	Reversed	buffer
Ma et al.	2018/1/8	ACS Applied Materials & Interfaces	SLG | FTO | Nafion; PEDOT:PSS | Perovskite | PCBM-60 | Al	0.04	0	pin	FALSE	FALSE	FALSE	0	SLG | FTO	PCBM-60	Spin-coating	FALSE	FALSE	FALSE	FALSE	TRUE	FALSE	3	TRUE	FALSE	MAPbI3	FALSE	FALSE	1.6	FALSE	Composition	2	Spin-coating >> Gas reaction	Liquid >> Gas	N2 >> MAI; Vacuum	DMF >> none	1 >> 1	FALSE	Unknown >> 150	Unknown >> 150.0	FALSE	Nafion; PEDOT:PSS		Spin-coating	Al	100	Evaporation	FALSE	FALSE	FALSE	TRUE	20	FALSE	100	1.02	21.12	0.774	16.72	1.02	21.12	0.774	16.72	Reversed	Reversed	Reversed	Reversed	buffer
Ma et al.	2018/1/8	ACS Applied Materials & Interfaces	SLG | FTO | Nafion; PEDOT:PSS | Perovskite | PCBM-60 | Al	0.04	0	pin	FALSE	FALSE	FALSE	0	SLG | FTO	PCBM-60	Spin-coating	FALSE	FALSE	FALSE	FALSE	TRUE	FALSE	3	TRUE	FALSE	MAPbI3	FALSE	FALSE	1.6	FALSE	Composition	2	Spin-coating >> Gas reaction	Liquid >> Gas	N2 >> MAI; Vacuum	DMF >> none	1 >> 1	FALSE	Unknown >> 150	Unknown >> 150.0	FALSE	Nafion; PEDOT:PSS		Spin-coating	Al	100	Evaporation	FALSE	FALSE	FALSE	TRUE	20	FALSE	100	0.97	17.01	0.683	11.23	0.97	17.01	0.683	11.23	Reversed	Reversed	Reversed	Reversed	buffer
Gopi et al.	2016/9/13	Journal of Photochemistry and Photobiology A: Chemistry	SLG | FTO | TiO2-c | TiO2-mp | Perovskite | Carbon-nt | FTO | SLG	0.18	0	nip	FALSE	FALSE	FALSE	0	SLG | FTO	TiO2-c | TiO2-mp	Spin-coating | Spin-coating	FALSE	FALSE	FALSE	FALSE	TRUE	FALSE	3	TRUE	FALSE	MAPbI3	FALSE	FALSE	1.6	FALSE	Composition	2	Spin-coating >> Spin-coating	Liquid >> Liquid	Air >> Air	DMF >> IPA	1 >> 1	FALSE	90.0 >> 90.0	5.0 >> 30.0	FALSE	none		Unknown	none		Unknown	FALSE	FALSE	FALSE	TRUE	1	FALSE	100	0.633	6.47	0.377	1.55	0.633	6.47	0.377	1.55	Reversed	Reversed	Reversed	Reversed	buffer
Gopi et al.	2016/9/13	Journal of Photochemistry and Photobiology A: Chemistry	SLG | FTO | TiO2-c | TiO2-mp | Perovskite | Carbon-nt | FTO | SLG	0.18	0	nip	FALSE	FALSE	FALSE	0	SLG | FTO	TiO2-c | TiO2-mp	Spin-coating | Spin-coating	FALSE	FALSE	FALSE	FALSE	TRUE	FALSE	3	TRUE	FALSE	MAPbI3	FALSE	FALSE	1.6	FALSE	Composition	2	Spin-coating >> Spin-coating	Liquid >> Liquid	Air >> Air	DMF >> IPA	1 >> 1	FALSE	90.0 >> 90.0	5.0 >> 30.0	FALSE	none		Unknown	none		Unknown	FALSE	FALSE	FALSE	TRUE	1	FALSE	100	0.653	11.16	0.51	3.73	0.653	11.16	0.51	3.73	Reversed	Reversed	Reversed	Reversed	buffer
Gopi et al.	2016/9/13	Journal of Photochemistry and Photobiology A: Chemistry	SLG | FTO | TiO2-c | TiO2-mp | Perovskite | Carbon-nt | FTO | SLG	0.18	0	nip	FALSE	FALSE	FALSE	0	SLG | FTO	TiO2-c | TiO2-mp	Spin-coating | Spin-coating	FALSE	FALSE	FALSE	FALSE	TRUE	FALSE	3	TRUE	FALSE	MAPbI3	FALSE	FALSE	1.6	FALSE	Composition	2	Spin-coating >> Spin-coating	Liquid >> Liquid	Air >> Air	DMF >> IPA	1 >> 1	FALSE	90.0 >> 90.0	5.0 >> 30.0	FALSE	none		Unknown	none		Unknown	FALSE	FALSE	FALSE	TRUE	1	FALSE	100	0.703	18.54	0.6	7.83	0.703	18.54	0.6	7.83	Reversed	Reversed	Reversed	Reversed	buffer
Jiang et al.	2017/9/5	Carbon	SLG | FTO | TiO2-c | TiO2-mp | ZrO2-mp | Perovskite | Carbon	0.1	0	nip	FALSE	FALSE	FALSE	0	SLG | FTO	TiO2-c | TiO2-mp | ZrO2-mp	Spray-pyrolys | Screen printing | Screen printing	FALSE	FALSE	FALSE	FALSE	TRUE	FALSE	3	TRUE	FALSE	MAPbI3	FALSE	FALSE	1.6	FALSE	Composition	1	Dropcasting	Liquid	Unknown	GBL	1	FALSE	50	60	FALSE	none		Unknown	Carbon		Screen printing	FALSE	FALSE	FALSE	TRUE	6	FALSE	100	0.87	22.8	0.63	12.68	0.87	22.8	0.63	12.68	Reversed	Reversed	Reversed	Reversed	buffer
Jiang et al.	2017/9/5	Carbon	SLG | FTO | TiO2-c | TiO2-mp | ZrO2-mp | Perovskite | Carbon	0.1	0	nip	FALSE	FALSE	FALSE	0	SLG | FTO	TiO2-c | TiO2-mp | ZrO2-mp	Spray-pyrolys | Screen printing | Screen printing	FALSE	FALSE	FALSE	FALSE	TRUE	FALSE	3	TRUE	FALSE	MAPbI3	FALSE	FALSE	1.6	FALSE	Composition	1	Dropcasting	Liquid	Unknown	GBL	1	FALSE	50	60	FALSE	none		Unknown	Carbon		Screen printing	FALSE	FALSE	FALSE	TRUE	6	FALSE	100	0.868	23.21	0.69	13.89	0.868	23.21	0.69	13.89	Reversed	Reversed	Reversed	Reversed	buffer
Xu et al.	2016/6/23	Nano Letters	SLG | ITO | PEDOT:PSS | Perovskite | PCBM-60 | ZnO | Al	0.0725	0	pin	FALSE	FALSE	FALSE	0	SLG | ITO	PCBM-60 | ZnO	Spin-coating | Spin-coating	FALSE	FALSE	FALSE	FALSE	TRUE	FALSE	3	TRUE	FALSE	MAPbI3	FALSE	FALSE	1.6	FALSE	Composition	1	Spin-coating	Liquid	Unknown	DMF	1	FALSE	95	20	FALSE	PEDOT:PSS		Spin-coating	Al	120	Evaporation	FALSE	FALSE	FALSE	TRUE	20	FALSE	100	0.98	20.3	0.74	14.6	0.98	20.3	0.74	14.6	Reversed	Reversed	Reversed	Reversed	buffer
Jang et al.	2019/5/24	ACS Omega	SLG | FTO | TiO2-c | TiO2-mp | Perovskite | Spiro-MeOTAD | Au	0.02	0	nip	FALSE	FALSE	FALSE	0	SLG | FTO	TiO2-c | TiO2-mp	Spray-pyrolys | Spin-coating	FALSE	FALSE	FALSE	FALSE	TRUE	FALSE	3	TRUE	FALSE	FA0.85MA0.15PbBr0.45I2.55	FALSE	FALSE		FALSE		1	Spin-coating	Liquid	N2	DMF; DMSO	4; 1	TRUE	60	30	FALSE	Spiro-MeOTAD	Li-TFSI; TBP	Spin-coating	Au	100	Evaporation	FALSE	FALSE	FALSE	TRUE	2	FALSE	100	1.1	23.6	0.688	17.86	1.1	23.6	0.688	17.86	Reversed	Reversed	Reversed	Reversed	buffer
Jang et al.	2019/5/24	ACS Omega	SLG | FTO | TiO2-c | TiO2-mp | Perovskite | Spiro-MeOTAD | Au	0.02	0	nip	FALSE	FALSE	FALSE	0	SLG | FTO	TiO2-c | TiO2-mp	Spray-pyrolys | Spin-coating	FALSE	FALSE	FALSE	FALSE	TRUE	FALSE	3	TRUE	FALSE	FA0.85MA0.15PbBr0.45I2.55	FALSE	FALSE		FALSE		1	Spin-coating	Liquid	N2	DMF; DMSO	4; 1	TRUE	60	30	FALSE	Spiro-MeOTAD	Li-TFSI; TBP	Spin-coating	Au	100	Evaporation	FALSE	FALSE	TRUE	TRUE	2	FALSE	100	1.1	23.25	0.676	17.28	1.1	23.25	0.676	17.28	Reversed	Reversed	Reversed	Reversed	buffer
Bruno et al.	2017/5/12	Advanced Energy Materials	SLG | FTO | TiO2-c | TiO2-mp | Perovskite | Spiro-MeOTAD | Au	0.125	0	nip	FALSE	FALSE	FALSE	0	SLG | FTO	TiO2-c | TiO2-mp	Spray-pyrolys | Spin-coating	FALSE	FALSE	FALSE	FALSE	TRUE	FALSE	3	TRUE	FALSE	MAPbI3	FALSE	FALSE	1.6	FALSE	Composition	2	Spin-coating >> CBD	Liquid >> Liquid	Unknown	DMF >> IPA	1 >> 1	FALSE	70.0 >> 70.0	30.0 >> 30.0	FALSE	Spiro-MeOTAD	FK102; Li-TFSI; TBP	Spin-coating	Au	80	Evaporation	FALSE	FALSE	FALSE	TRUE	1	FALSE	100	1.03	20.04	0.61	12.8	1.03	20.04	0.61	12.8	Reversed	Reversed	Reversed	Reversed	buffer
Bruno et al.	2017/5/12	Advanced Energy Materials	SLG | FTO | TiO2-c | TiO2-mp | Perovskite | Spiro-MeOTAD | Au	0.125	0	nip	FALSE	FALSE	FALSE	0	SLG | FTO	TiO2-c | TiO2-mp	Spray-pyrolys | Spin-coating	FALSE	FALSE	FALSE	FALSE	TRUE	FALSE	3	TRUE	FALSE	MAPbI3	FALSE	FALSE	1.6	FALSE	Composition	2	Spin-coating >> CBD	Liquid >> Liquid	Unknown	DMF >> IPA	1 >> 1	FALSE	70.0 >> 70.0	30.0 >> 30.0	FALSE	Spiro-MeOTAD	FK102; Li-TFSI; TBP	Spin-coating	Au	80	Evaporation	FALSE	FALSE	FALSE	TRUE	1	FALSE	100	1.04	18.4	0.51	9.8	1.04	18.4	0.51	9.8	Reversed	Reversed	Reversed	Reversed	buffer
Ihly et al.	2016/2/8	Energy & Environmental Science	SLG | FTO | TiO2-c | Perovskite | Spiro-MeOTAD | Ag	0.12	0	nip	FALSE	FALSE	FALSE	0	SLG | FTO	TiO2-c	Spray-pyrolys	FALSE	FALSE	FALSE	FALSE	TRUE	FALSE	3	TRUE	FALSE	MAPbI3	FALSE	FALSE	1.6	FALSE	Composition	1	Spin-coating	Liquid	N2	DMSO; GBL	3; 7	TRUE	85	10	FALSE	Spiro-MeOTAD	Li-TFSI; TBP	Spin-coating	Ag	150	Evaporation	FALSE	FALSE	FALSE	TRUE	2	FALSE	100	1.04	19.9	0.68	14.1	1.04	19.9	0.68	14.1	Reversed	Reversed	Reversed	Reversed	buffer
Ihly et al.	2016/2/8	Energy & Environmental Science	SLG | FTO | TiO2-c | Perovskite | SWCNTs | Spiro-MeOTAD | Ag	0.12	0	nip	FALSE	FALSE	FALSE	0	SLG | FTO	TiO2-c	Spray-pyrolys	FALSE	FALSE	FALSE	FALSE	TRUE	FALSE	3	TRUE	FALSE	MAPbI3	FALSE	FALSE	1.6	FALSE	Composition	1	Spin-coating	Liquid	N2	DMSO; GBL	3; 7	TRUE	85	10	FALSE	Spiro-MeOTAD	Li-TFSI; TBP	Spin-coating	Ag	150	Evaporation	FALSE	FALSE	FALSE	TRUE	2	FALSE	100	1.07	20.8	0.73	16.1	1.07	20.8	0.73	16.1	Reversed	Reversed	Reversed	Reversed	buffer
Ihly et al.	2016/2/8	Energy & Environmental Science	SLG | FTO | TiO2-c | Perovskite | SWCNTs | Spiro-MeOTAD | Ag	0.12	0	nip	FALSE	FALSE	FALSE	0	SLG | FTO	TiO2-c	Spray-pyrolys	FALSE	FALSE	FALSE	FALSE	TRUE	FALSE	3	TRUE	FALSE	MAPbI3	FALSE	FALSE	1.6	FALSE	Composition	1	Spin-coating	Liquid	N2	DMSO; GBL	3; 7	TRUE	85	10	FALSE	Spiro-MeOTAD	Li-TFSI; TBP	Spin-coating	Ag	150	Evaporation	FALSE	FALSE	FALSE	TRUE	2	FALSE	100	1.06	20	0.71	15	1.06	20	0.71	15	Reversed	Reversed	Reversed	Reversed	buffer
Ihly et al.	2016/2/8	Energy & Environmental Science	SLG | FTO | TiO2-c | Perovskite | SWCNTs | Spiro-MeOTAD | Ag	0.12	0	nip	FALSE	FALSE	FALSE	0	SLG | FTO	TiO2-c	Spray-pyrolys	FALSE	FALSE	FALSE	FALSE	TRUE	FALSE	3	TRUE	FALSE	MAPbI3	FALSE	FALSE	1.6	FALSE	Composition	1	Spin-coating	Liquid	N2	DMSO; GBL	3; 7	TRUE	85	10	FALSE	Spiro-MeOTAD	Li-TFSI; TBP	Spin-coating	Ag	150	Evaporation	FALSE	FALSE	FALSE	TRUE	2	FALSE	100	1.03	19.4	0.65	13.1	1.03	19.4	0.65	13.1	Reversed	Reversed	Reversed	Reversed	buffer
Ihly et al.	2016/2/8	Energy & Environmental Science	SLG | FTO | TiO2-c | Perovskite | SWCNTs | Spiro-MeOTAD | Ag	0.12	0	nip	FALSE	FALSE	FALSE	0	SLG | FTO	TiO2-c	Spray-pyrolys	FALSE	FALSE	FALSE	FALSE	TRUE	FALSE	3	TRUE	FALSE	MAPbI3	FALSE	FALSE	1.6	FALSE	Composition	1	Spin-coating	Liquid	N2	DMSO; GBL	3; 7	TRUE	85	10	FALSE	Spiro-MeOTAD	Li-TFSI; TBP	Spin-coating	Ag	150	Evaporation	FALSE	FALSE	FALSE	TRUE	2	FALSE	100	1.03	21.1	0.73	15.9	1.03	21.1	0.73	15.9	Reversed	Reversed	Reversed	Reversed	buffer
Ihly et al.	2016/2/8	Energy & Environmental Science	SLG | FTO | TiO2-c | Perovskite | SWCNTs | Spiro-MeOTAD | Ag	0.12	0	nip	FALSE	FALSE	FALSE	0	SLG | FTO	TiO2-c	Spray-pyrolys	FALSE	FALSE	FALSE	FALSE	TRUE	FALSE	3	TRUE	FALSE	MAPbI3	FALSE	FALSE	1.6	FALSE	Composition	1	Spin-coating	Liquid	N2	DMSO; GBL	3; 7	TRUE	85	10	FALSE	Spiro-MeOTAD	Li-TFSI; TBP	Spin-coating	Ag	150	Evaporation	FALSE	FALSE	FALSE	TRUE	2	FALSE	100	1.03	21.4	0.68	14.9	1.03	21.4	0.68	14.9	Reversed	Reversed	Reversed	Reversed	buffer
Ihly et al.	2016/2/8	Energy & Environmental Science	SLG | FTO | TiO2-c | Perovskite | SWCNTs | Spiro-MeOTAD | Ag	0.12	0	nip	FALSE	FALSE	FALSE	0	SLG | FTO	TiO2-c	Spray-pyrolys	FALSE	FALSE	FALSE	FALSE	TRUE	FALSE	3	TRUE	FALSE	MAPbI3	FALSE	FALSE	1.6	FALSE	Composition	1	Spin-coating	Liquid	N2	DMSO; GBL	3; 7	TRUE	85	10	FALSE	Spiro-MeOTAD	Li-TFSI; TBP	Spin-coating	Ag	150	Evaporation	FALSE	FALSE	FALSE	TRUE	2	FALSE	100	1.01	21.7	0.6	13.2	1.01	21.7	0.6	13.2	Reversed	Reversed	Reversed	Reversed	buffer
Ihly et al.	2016/2/8	Energy & Environmental Science	SLG | FTO | TiO2-c | Perovskite | Spiro-MeOTAD | Ag	0.12	0	nip	FALSE	FALSE	FALSE	0	SLG | FTO	TiO2-c	Spray-pyrolys	FALSE	FALSE	FALSE	FALSE	TRUE	FALSE	3	TRUE	FALSE	MAPbI3	FALSE	FALSE	1.6	FALSE	Composition	1	Spin-coating	Liquid	N2	DMSO; GBL	3; 7	TRUE	85	10	FALSE	Spiro-MeOTAD	Li-TFSI; TBP	Spin-coating	Ag	150	Evaporation	FALSE	FALSE	FALSE	TRUE	2	FALSE	100	1.05	20.5	0.66	14.2	1.05	20.5	0.66	14.2	Reversed	Reversed	Reversed	Reversed	buffer
Lee et al.	2017/6/6	Nano Letters	SLG | FTO | TiO2-c | Perovskite | Spiro-MeOTAD | Au	0.125	0	nip	FALSE	FALSE	FALSE	0	SLG | FTO	TiO2-c	Spin-coating	FALSE	FALSE	FALSE	FALSE	TRUE	FALSE	3	TRUE	FALSE	Cs0.1FA0.9PbI3	FALSE	FALSE		FALSE		1	Spin-coating	Liquid	Unknown	DMF; DMSO	7; 1	TRUE	65.0; 150	1.0; 5.0	FALSE	Spiro-MeOTAD	Li-TFSI; TBP	Spin-coating	Au	60	Evaporation	FALSE	FALSE	FALSE	TRUE	2	FALSE	100	1.009	23.078	0.69	16.06	1.009	23.078	0.69	16.06	Reversed	Reversed	Reversed	Reversed	buffer
Lee et al.	2017/6/6	Nano Letters	SLG | FTO | TiO2-c | Perovskite | Spiro-MeOTAD | Au	0.125	0	nip	FALSE	FALSE	FALSE	0	SLG | FTO	TiO2-c	Spin-coating	FALSE	FALSE	FALSE	FALSE	TRUE	FALSE	3	TRUE	FALSE	Cs0.1FA0.9PbI3	FALSE	FALSE		FALSE		1	Spin-coating	Liquid	Unknown	DMF; DMSO	7; 1	TRUE	65.0; 150	1.0; 5.0	FALSE	Spiro-MeOTAD	Li-TFSI; TBP	Spin-coating	Au	60	Evaporation	FALSE	FALSE	FALSE	TRUE	2	FALSE	100	1.013	22.964	0.675	15.72	1.013	22.964	0.675	15.72	Reversed	Reversed	Reversed	Reversed	buffer
Lee et al.	2017/6/6	Nano Letters	SLG | FTO | TiO2-c | Perovskite | Spiro-MeOTAD | Au	0.125	0	nip	FALSE	FALSE	FALSE	0	SLG | FTO	TiO2-c	Spin-coating	FALSE	FALSE	FALSE	FALSE	TRUE	FALSE	3	TRUE	FALSE	Cs0.1FA0.9PbI3	FALSE	FALSE		FALSE		1	Spin-coating	Liquid	Unknown	DMF; DMSO	7; 1	TRUE	65.0; 150	1.0; 5.0	FALSE	Spiro-MeOTAD	Li-TFSI; TBP	Spin-coating	Au	60	Evaporation	FALSE	FALSE	FALSE	TRUE	2	FALSE	100	1.013	21.944	0.706	15.7	1.013	21.944	0.706	15.7	Reversed	Reversed	Reversed	Reversed	buffer
Lee et al.	2017/6/6	Nano Letters	SLG | FTO | TiO2-c | Perovskite | Spiro-MeOTAD | Au	0.125	0	nip	FALSE	FALSE	FALSE	0	SLG | FTO	TiO2-c	Spin-coating	FALSE	FALSE	FALSE	FALSE	TRUE	FALSE	3	TRUE	FALSE	Cs0.1FA0.9PbI3	FALSE	FALSE		FALSE		1	Spin-coating	Liquid	Unknown	DMF; DMSO	7; 1	TRUE	65.0; 150	1.0; 5.0	FALSE	Spiro-MeOTAD	Li-TFSI; TBP	Spin-coating	Au	60	Evaporation	FALSE	FALSE	FALSE	TRUE	2	FALSE	100	1.009	19.165	0.711	13.74	1.009	19.165	0.711	13.74	Reversed	Reversed	Reversed	Reversed	buffer
Lee et al.	2017/6/6	Nano Letters	SLG | FTO | TiO2-c | Perovskite | Spiro-MeOTAD | Au	0.125	0	nip	FALSE	FALSE	FALSE	0	SLG | FTO	TiO2-c	Spin-coating	FALSE	FALSE	FALSE	FALSE	TRUE	FALSE	3	TRUE	FALSE	Cs0.1FA0.9PbI3	FALSE	FALSE		FALSE		1	Spin-coating	Liquid	Unknown	DMF; DMSO	7; 1	TRUE	65.0; 150	1.0; 5.0	FALSE	Spiro-MeOTAD	Li-TFSI; TBP	Spin-coating	Au	60	Evaporation	FALSE	FALSE	FALSE	TRUE	2	FALSE	100	1.005	15.079	0.709	10.74	1.005	15.079	0.709	10.74	Reversed	Reversed	Reversed	Reversed	buffer
Lee et al.	2017/6/6	Nano Letters	SLG | FTO | TiO2-c | Perovskite | Spiro-MeOTAD | Au	0.125	0	nip	FALSE	FALSE	FALSE	0	SLG | FTO	TiO2-c	Spin-coating	FALSE	FALSE	FALSE	FALSE	TRUE	FALSE	3	TRUE	FALSE	Cs0.1FA0.9PbI3	FALSE	FALSE		FALSE		1	Spin-coating	Liquid	Unknown	DMF; DMSO	7; 1	TRUE	65.0; 150	1.0; 80.0	FALSE	Spiro-MeOTAD	Li-TFSI; TBP	Spin-coating	Au	60	Evaporation	FALSE	FALSE	FALSE	TRUE	2	FALSE	100	1.008	22.648	0.717	16.39	1.008	22.648	0.717	16.39	Reversed	Reversed	Reversed	Reversed	buffer
Lee et al.	2017/6/6	Nano Letters	SLG | FTO | TiO2-c | Perovskite | Spiro-MeOTAD | Au	0.125	0	nip	FALSE	FALSE	FALSE	0	SLG | FTO	TiO2-c	Spin-coating	FALSE	FALSE	FALSE	FALSE	TRUE	FALSE	3	TRUE	FALSE	Cs0.1FA0.9PbI3	FALSE	FALSE		FALSE		1	Spin-coating	Liquid	Unknown	DMF; DMSO	7; 1	TRUE	65.0; 150	1.0; 80.0	FALSE	Spiro-MeOTAD	Li-TFSI; TBP	Spin-coating	Au	60	Evaporation	FALSE	FALSE	FALSE	TRUE	2	FALSE	100	1.008	22.822	0.716	16.47	1.008	22.822	0.716	16.47	Reversed	Reversed	Reversed	Reversed	buffer
Lee et al.	2017/6/6	Nano Letters	SLG | FTO | TiO2-c | Perovskite | Spiro-MeOTAD | Au	0.125	0	nip	FALSE	FALSE	FALSE	0	SLG | FTO	TiO2-c	Spin-coating	FALSE	FALSE	FALSE	FALSE	TRUE	FALSE	3	TRUE	FALSE	Cs0.1FA0.9PbI3	FALSE	FALSE		FALSE		1	Spin-coating	Liquid	Unknown	DMF; DMSO	7; 1	TRUE	65.0; 150	1.0; 80.0	FALSE	Spiro-MeOTAD	Li-TFSI; TBP	Spin-coating	Au	60	Evaporation	FALSE	FALSE	FALSE	TRUE	2	FALSE	100	1.008	22.835	0.715	16.45	1.008	22.835	0.715	16.45	Reversed	Reversed	Reversed	Reversed	buffer
Lee et al.	2017/6/6	Nano Letters	SLG | FTO | TiO2-c | Perovskite | Spiro-MeOTAD | Au	0.125	0	nip	FALSE	FALSE	FALSE	0	SLG | FTO	TiO2-c	Spin-coating	FALSE	FALSE	FALSE	FALSE	TRUE	FALSE	3	TRUE	FALSE	Cs0.1FA0.9PbI3	FALSE	FALSE		FALSE		1	Spin-coating	Liquid	Unknown	DMF; DMSO	7; 1	TRUE	65.0; 150	1.0; 80.0	FALSE	Spiro-MeOTAD	Li-TFSI; TBP	Spin-coating	Au	60	Evaporation	FALSE	FALSE	FALSE	TRUE	2	FALSE	100	1.006	22.684	0.726	16.56	1.006	22.684	0.726	16.56	Reversed	Reversed	Reversed	Reversed	buffer
Lee et al.	2017/6/6	Nano Letters	SLG | FTO | TiO2-c | Perovskite | Spiro-MeOTAD | Au	0.125	0	nip	FALSE	FALSE	FALSE	0	SLG | FTO	TiO2-c	Spin-coating	FALSE	FALSE	FALSE	FALSE	TRUE	FALSE	3	TRUE	FALSE	Cs0.1FA0.9PbI3	FALSE	FALSE		FALSE		1	Spin-coating	Liquid	Unknown	DMF; DMSO	7; 1	TRUE	65.0; 150	1.0; 80.0	FALSE	Spiro-MeOTAD	Li-TFSI; TBP	Spin-coating	Au	60	Evaporation	FALSE	FALSE	FALSE	TRUE	2	FALSE	100	1.004	22.446	0.665	14.98	1.004	22.446	0.665	14.98	Reversed	Reversed	Reversed	Reversed	buffer
Li et al.	2018/5/25	ACS Applied Energy Materials	SLG | FTO | TiO2-c | TiO2-mp | Perovskite | P3HT | Au	0.08	0	nip	FALSE	FALSE	FALSE	0	SLG | FTO	TiO2-c | TiO2-mp	Spin-coating | Spin-coating	FALSE	FALSE	TRUE	FALSE	FALSE	FALSE	2	FALSE	TRUE	(PMA)2CuBr4	FALSE	TRUE	1.81	FALSE		1	Spin-coating	Liquid	Unknown	Ethanol	1	FALSE	70	15	FALSE	P3HT		Spin-coating	Au	160	Evaporation	FALSE	FALSE	FALSE	TRUE	2	FALSE	100	0.68	0.73	0.41	0.2	0.68	0.73	0.41	0.2	Reversed	Reversed	Reversed	Reversed	buffer
Li et al.	2018/5/25	ACS Applied Energy Materials	SLG | FTO | TiO2-c | TiO2-mp | P3HT | Au	0.08	0	nip	FALSE	FALSE	FALSE	0	SLG | FTO	TiO2-c | TiO2-mp	Spin-coating | Spin-coating	FALSE	FALSE	FALSE	FALSE	FALSE	FALSE		FALSE	FALSE	nannannan	TRUE	TRUE		FALSE		1	Unknown	Unknown	Unknown	Unknown		FALSE	Unknown	Unknown	FALSE	P3HT		Spin-coating	Au	160	Evaporation	FALSE	FALSE	FALSE	TRUE	5	FALSE	100	0.164	0.286	0.248	0.01	0.164	0.286	0.248	0.01	Reversed	Reversed	Reversed	Reversed	buffer
Li et al.	2018/5/25	ACS Applied Energy Materials	SLG | FTO | TiO2-c | Perovskite | P3HT | Au	0.08	0	nip	FALSE	FALSE	FALSE	0	SLG | FTO	TiO2-c	Spin-coating	FALSE	FALSE	TRUE	FALSE	FALSE	FALSE	2	FALSE	TRUE	(PMA)2CuBr4	FALSE	TRUE		FALSE		1	Spin-coating	Liquid	Unknown	Ethanol	1	FALSE	70	15	FALSE	P3HT		Spin-coating	Au	160	Evaporation	FALSE	FALSE	FALSE	TRUE	1	FALSE	100	0.53	0.07	0.55	0.02	0.53	0.07	0.55	0.02	Reversed	Reversed	Reversed	Reversed	buffer
Park et al.	2015/2/5	ACS Nano	SLG | FTO | TiO2-c | TiO2-mp | Perovskite | Spiro-MeOTAD | Ag	0.126	0	nip	FALSE	FALSE	FALSE	0	SLG | FTO	TiO2-c | TiO2-mp	Spray-pyrolys | Spin-coating	FALSE	FALSE	FALSE	FALSE	TRUE	FALSE	3	TRUE	FALSE	MAPbI3	FALSE	FALSE	1.6	FALSE	Composition	1	Spin-coating	Liquid	Dry air	DMF; DMSO	7; 3	FALSE	100	35	FALSE	Spiro-MeOTAD		Spin-coating	Ag	150	Evaporation	FALSE	FALSE	FALSE	TRUE	2	FALSE	100	0.95	18	0.45	8	0.95	18	0.45	8	Reversed	Reversed	Reversed	Reversed	buffer
Park et al.	2015/2/5	ACS Nano	SLG | FTO | TiO2-c | TiO2-mp | Perovskite | Spiro-MeOTAD | Ag	0.126	0	nip	FALSE	FALSE	FALSE	0	SLG | FTO	TiO2-c | TiO2-mp	Spray-pyrolys | Spin-coating	FALSE	FALSE	FALSE	FALSE	TRUE	FALSE	3	TRUE	FALSE	MAPbBrI2	FALSE	FALSE		FALSE		1	Spin-coating	Liquid	Dry air	DMF; DMSO	7; 3	FALSE	100	35	FALSE	Spiro-MeOTAD		Spin-coating	Ag	150	Evaporation	FALSE	FALSE	FALSE	TRUE	2	FALSE	100	0.9	9	0.4	3	0.9	9	0.4	3	Reversed	Reversed	Reversed	Reversed	buffer
Park et al.	2015/2/5	ACS Nano	SLG | FTO | TiO2-c | TiO2-mp | Perovskite | Spiro-MeOTAD | Ag	0.126	0	nip	FALSE	FALSE	FALSE	0	SLG | FTO	TiO2-c | TiO2-mp	Spray-pyrolys | Spin-coating	FALSE	FALSE	FALSE	FALSE	TRUE	FALSE	3	TRUE	FALSE	MAPbI3	FALSE	FALSE	1.6	FALSE	Composition	1	Spin-coating	Liquid	Dry air	DMF; DMSO	7; 3	FALSE	100	35	FALSE	Spiro-MeOTAD		Spin-coating	Ag	150	Evaporation	FALSE	FALSE	FALSE	TRUE	2	FALSE	100	0.8	15	0.43	5	0.8	15	0.43	5	Reversed	Reversed	Reversed	Reversed	buffer
Urieta-Mora et al.	2019/4/18	Journal of Materials Chemistry C	SLG | FTO | TiO2-c | TiO2-mp | Perovskite | CoTh-TTPA | Au	0.16	0	nip	FALSE	FALSE	FALSE	0	SLG | FTO	TiO2-c | TiO2-mp	Spray-pyrolys | Spin-coating	FALSE	FALSE	FALSE	FALSE	TRUE	FALSE	3	TRUE	FALSE	FA0.85MA0.15PbBr0.45I2.55	FALSE	FALSE		FALSE		1	Spin-coating	Liquid	Unknown	DMF; DMSO	4; 1	TRUE	100	45	FALSE	CoTh-TTPA	FK209; Li-TFSI; TBP	Spin-coating	Au	70	Evaporation	FALSE	FALSE	FALSE	TRUE	1	FALSE	100	1.013	20.56	0.783	16.3	1.013	20.56	0.783	16.3	Reversed	Reversed	Reversed	Reversed	buffer
Urieta-Mora et al.	2019/4/18	Journal of Materials Chemistry C	SLG | FTO | TiO2-c | TiO2-mp | Perovskite | CoTh-TTPA | Au	0.16	0	nip	FALSE	FALSE	FALSE	0	SLG | FTO	TiO2-c | TiO2-mp	Spray-pyrolys | Spin-coating	FALSE	FALSE	FALSE	FALSE	TRUE	FALSE	3	TRUE	FALSE	Cs0.08FA0.78MA0.14PbBr0.45I2.55	FALSE	FALSE		FALSE		1	Spin-coating	Liquid	Unknown	DMF; DMSO	3.5; 1	TRUE	100	60	FALSE	CoTh-TTPA	FK209; Li-TFSI; TBP	Spin-coating	Au	70	Evaporation	FALSE	FALSE	FALSE	TRUE	1	FALSE	100	1.01	22.95	0.685	15.88	1.01	22.95	0.685	15.88	Reversed	Reversed	Reversed	Reversed	buffer
Urieta-Mora et al.	2019/4/18	Journal of Materials Chemistry C	SLG | FTO | TiO2-c | TiO2-mp | Perovskite | Spiro-MeOTAD | Au	0.16	0	nip	FALSE	FALSE	FALSE	0	SLG | FTO	TiO2-c | TiO2-mp	Spray-pyrolys | Spin-coating	FALSE	FALSE	FALSE	FALSE	TRUE	FALSE	3	TRUE	FALSE	FA0.85MA0.15PbBr0.45I2.55	FALSE	FALSE		FALSE		1	Spin-coating	Liquid	Unknown	DMF; DMSO	4; 1	TRUE	100	45	FALSE	Spiro-MeOTAD	FK209; Li-TFSI; TBP	Spin-coating	Au	70	Evaporation	FALSE	FALSE	FALSE	TRUE	1	FALSE	100	1.09	22.35	0.773	18.8	1.09	22.35	0.773	18.8	Reversed	Reversed	Reversed	Reversed	buffer
Urieta-Mora et al.	2019/4/18	Journal of Materials Chemistry C	SLG | FTO | TiO2-c | TiO2-mp | Perovskite | Spiro-MeOTAD | Au	0.16	0	nip	FALSE	FALSE	FALSE	0	SLG | FTO	TiO2-c | TiO2-mp	Spray-pyrolys | Spin-coating	FALSE	FALSE	FALSE	FALSE	TRUE	FALSE	3	TRUE	FALSE	Cs0.08FA0.78MA0.14PbBr0.45I2.55	FALSE	FALSE		FALSE		1	Spin-coating	Liquid	Unknown	DMF; DMSO	3.5; 1	TRUE	100	60	FALSE	Spiro-MeOTAD	FK209; Li-TFSI; TBP	Spin-coating	Au	70	Evaporation	FALSE	FALSE	FALSE	TRUE	1	FALSE	100	1.12	23.29	0.765	19.94	1.12	23.29	0.765	19.94	Reversed	Reversed	Reversed	Reversed	buffer
Shahiduzzaman et al.	2018/7/27	ACS Sustainable Chemistry & Engineering	SLG | FTO | TiO2-c | Perovskite | Spiro-MeOTAD | Au	0.09	0	nip	FALSE	FALSE	FALSE	0	SLG | FTO	TiO2-c	Spray-pyrolys	FALSE	FALSE	FALSE	FALSE	TRUE	FALSE	3	TRUE	FALSE	MAPbI3	FALSE	FALSE	1.6	FALSE	Composition	1	Spin-coating	Liquid	Unknown	DMF; DMSO	4; 1	TRUE	100	60	FALSE	Spiro-MeOTAD	FK209; Li-TFSI; TBP	Spin-coating	Au	60	Evaporation	FALSE	FALSE	FALSE	TRUE	10	FALSE	100	1.05	20.68	0.7	15.33	1.05	20.68	0.7	15.33	Reversed	Reversed	Reversed	Reversed	buffer
Shahiduzzaman et al.	2018/7/27	ACS Sustainable Chemistry & Engineering	SLG | FTO | TiO2-np | Perovskite | Spiro-MeOTAD | Au	0.09	0	nip	FALSE	FALSE	FALSE	0	SLG | FTO	TiO2-np	Spin-coating	FALSE	FALSE	FALSE	FALSE	TRUE	FALSE	3	TRUE	FALSE	MAPbI3	FALSE	FALSE	1.6	FALSE	Composition	1	Spin-coating	Liquid	Unknown	DMF; DMSO	4; 1	TRUE	100	60	FALSE	Spiro-MeOTAD	FK209; Li-TFSI; TBP	Spin-coating	Au	60	Evaporation	FALSE	FALSE	FALSE	TRUE	10	FALSE	100	1.05	20.43	0.71	15.36	1.05	20.43	0.71	15.36	Reversed	Reversed	Reversed	Reversed	buffer
Shahiduzzaman et al.	2018/7/27	ACS Sustainable Chemistry & Engineering	SLG | FTO | TiO2-c | TiO2-mp | Perovskite | Spiro-MeOTAD | Au	0.09	0	nip	FALSE	FALSE	FALSE	0	SLG | FTO	TiO2-c | TiO2-mp	Spray-pyrolys | Spin-coating	FALSE	FALSE	FALSE	FALSE	TRUE	FALSE	3	TRUE	FALSE	MAPbI3	FALSE	FALSE	1.6	FALSE	Composition	1	Spin-coating	Liquid	Unknown	DMF; DMSO	4; 1	TRUE	100	60	FALSE	Spiro-MeOTAD	FK209; Li-TFSI; TBP	Spin-coating	Au	60	Evaporation	FALSE	FALSE	FALSE	TRUE	8	FALSE	100	1.08	21.04	0.75	17.05	1.08	21.04	0.75	17.05	Reversed	Reversed	Reversed	Reversed	buffer
Chen et al.	2017/5/12	Advanced Energy Materials	SLG | ITO | TPP-OMeTAD | Perovskite | PCBM-60 | ZnO-np | Al	0.06	0	pin	FALSE	FALSE	FALSE	0	SLG | ITO	PCBM-60 | ZnO-np	Spin-coating | Spin-coating	FALSE	FALSE	FALSE	FALSE	TRUE	FALSE	3	TRUE	FALSE	MAPbI3	FALSE	FALSE	1.6	FALSE	Composition	2	Spin-coating >> Spin-coating	Liquid >> Liquid	N2 >> N2	DMF >> IPA	1 >> 1	FALSE	Unknown >> 90	Unknown >> 15.0	FALSE	TPP-OMeTAD		Spin-coating	Al	100	Evaporation	FALSE	FALSE	FALSE	TRUE	1	FALSE	100	1	18.56	0.79	14.6	1	18.56	0.79	14.6	Reversed	Reversed	Reversed	Reversed	buffer
Chen et al.	2017/5/12	Advanced Energy Materials	SLG | ITO | TPP-SMeTAD | Perovskite | PCBM-60 | ZnO-np | Al	0.06	0	pin	FALSE	FALSE	FALSE	0	SLG | ITO	PCBM-60 | ZnO-np	Spin-coating | Spin-coating	FALSE	FALSE	FALSE	FALSE	TRUE	FALSE	3	TRUE	FALSE	MAPbI3	FALSE	FALSE	1.6	FALSE	Composition	2	Spin-coating >> Spin-coating	Liquid >> Liquid	N2 >> N2	DMF >> IPA	1 >> 1	FALSE	Unknown >> 90	Unknown >> 15.0	FALSE	TPP-SMeTAD		Spin-coating	Al	100	Evaporation	FALSE	FALSE	FALSE	TRUE	1	FALSE	100	1.07	20.15	0.77	16.6	1.07	20.15	0.77	16.6	Reversed	Reversed	Reversed	Reversed	buffer
Chen et al.	2017/5/12	Advanced Energy Materials	SLG | ITO | Perovskite | PCBM-60 | ZnO | Al	0.06	0	pin	FALSE	FALSE	FALSE	0	SLG | ITO	PCBM-60 | ZnO	Spin-coating | Spin-coating	FALSE	FALSE	FALSE	FALSE	TRUE	FALSE	3	TRUE	FALSE	MAPbI3	FALSE	FALSE	1.6	FALSE	Composition	2	Spin-coating >> Spin-coating	Liquid >> Liquid	N2 >> N2	DMF >> IPA	1 >> 1	FALSE	Unknown >> 90	Unknown >> 15.0	FALSE	none		Unknown	Al	100	Evaporation	FALSE	FALSE	FALSE	TRUE	1	FALSE	100	0.99	14.77	0.64	9.7	0.99	14.77	0.64	9.7	Reversed	Reversed	Reversed	Reversed	buffer
