Repository: SNK1428/SAMs_Simulator

**Not yet finished**

# 项目说明

## 项目结构

```
Project_root
  |-Data_Generator                  // 编码软件 预测数据生成软件
  |   |-config.txt                  // 配置文件(可通过执行执行文件时指定位置)
  |-Fitting_model                   // 存储的网格+交叉验证搜索的模型
  |-Raw_Mole_Encode_Generator       // 将分子结构（SMILES，CML，MOL）文件转为分子编码
  |-Data                            // 原始数据存储位置
  |-README.md                       // 本文件
```

## 操作系统及配置

Linux(Recommend: Debian12), 16G RAM + 256G swap, CUDA11.8

## 语言版本与主要包依赖

### C++17

CMake 3.25
Clang 14.0.6
GCC 11.3

File: Data/input/selectTxt_unix_original_0.02.txt (part 8 of 11)
Ginting et al.	2017/2/8	Journal of Materials Chemistry A	SLG | ITO | ZnO-c | Perovskite | Spiro-MeOTAD | Ag	0.096	0	nip	FALSE	FALSE	FALSE	0	SLG | ITO	ZnO-c	Spin-coating	FALSE	FALSE	FALSE	FALSE	TRUE	FALSE	3	TRUE	FALSE	MAPbI3	FALSE	FALSE	1.6	FALSE	Composition	2	Spin-coating >> Spin-coating	Liquid >> Liquid	N2 >> N2	DMF >> IPA	1 >> 1	FALSE	Unknown >> 80	Unknown >> 10.0	FALSE	Spiro-MeOTAD	Li-TFSI; TBP	Spin-coating	Ag	100	Evaporation	FALSE	FALSE	FALSE	TRUE	8	FALSE	100	1.022	19.02	0.598	10.94	1.022	19.02	0.598	10.94	Reversed	Reversed	Reversed	Reversed	buffer
Ginting et al.	2017/2/8	Journal of Materials Chemistry A	SLG | ITO | ZnO-c | Perovskite | Spiro-MeOTAD | Ag	0.096	0	nip	FALSE	FALSE	FALSE	0	SLG | ITO	ZnO-c	Spin-coating	FALSE	FALSE	FALSE	FALSE	TRUE	FALSE	3	TRUE	FALSE	MAPbI3	FALSE	FALSE	1.6	FALSE	Composition	2	Spin-coating >> Spin-coating	Liquid >> Liquid	N2 >> N2	DMF >> IPA	1 >> 1	FALSE	Unknown >> 80	Unknown >> 10.0	FALSE	Spiro-MeOTAD	Li-TFSI; TBP	Spin-coating	Ag	100	Evaporation	FALSE	FALSE	TRUE	TRUE	8	FALSE	100	1.01	19	0.64	12	1.01	19	0.64	12	Reversed	Reversed	Reversed	Reversed	buffer
Ginting et al.	2017/2/8	Journal of Materials Chemistry A	SLG | ITO | ZnO-c | Perovskite | Spiro-MeOTAD | Ag	0.096	0	nip	FALSE	FALSE	FALSE	0	SLG | ITO	ZnO-c	Spin-coating	FALSE	FALSE	FALSE	FALSE	TRUE	FALSE	3	TRUE	FALSE	MAPbI3	FALSE	FALSE	1.6	FALSE	Composition	2	Spin-coating >> Spin-coating	Liquid >> Liquid	N2 >> N2	DMF >> IPA	1 >> 1	FALSE	Unknown >> 80	Unknown >> 10.0	FALSE	Spiro-MeOTAD	Li-TFSI; TBP	Spin-coating	Ag	100	Evaporation	FALSE	FALSE	TRUE	TRUE	8	FALSE	100	0.99	20	0.67	13.2	0.99	20	0.67	13.2	Reversed	Reversed	Reversed	Reversed	buffer
Yi et al.	2016/8/19	RSC Advances	SLG | FTO | TiO2-c | TiO2-mp | Perovskite | Cu	0.1	0	nip	FALSE	FALSE	FALSE	0	SLG | FTO	TiO2-c | TiO2-mp	Spin-coating | Spin-coating	FALSE	FALSE	FALSE	FALSE	TRUE	FALSE	3	TRUE	FALSE	MAPbI3	FALSE	FALSE	1.6	FALSE	Composition	1	Spin-coating	Liquid	Unknown	DMF	1	FALSE	60.0; 120	2.0; 10.0	FALSE	none		Unknown	Cu		Evaporation	FALSE	FALSE	FALSE	TRUE	1	FALSE	100	0.13	2.63	0.279	0.1	0.13	2.63	0.279	0.1	Reversed	Reversed	Reversed	Reversed	buffer
Yi et al.	2016/8/19	RSC Advances	SLG | FTO | TiO2-c | TiO2-mp | Perovskite | CuI | Cu	0.1	0	nip	FALSE	FALSE	FALSE	0	SLG | FTO	TiO2-c | TiO2-mp	Spin-coating | Spin-coating	FALSE	FALSE	FALSE	FALSE	TRUE	FALSE	3	TRUE	FALSE	MAPbI3	FALSE	FALSE	1.6	FALSE	Composition	1	Spin-coating	Liquid	Unknown	DMF	1	FALSE	60.0; 120	2.0; 10.0	FALSE	none		Unknown	Cu		Evaporation	FALSE	FALSE	FALSE	TRUE	1	FALSE	100	0.6	10.51	0.517	3	0.6	10.51	0.517	3	Reversed	Reversed	Reversed	Reversed	buffer
Yi et al.	2016/8/19	RSC Advances	SLG | FTO | TiO2-c | TiO2-mp | Perovskite | Au	0.1	0	nip	FALSE	FALSE	FALSE	0	SLG | FTO	TiO2-c | TiO2-mp	Spin-coating | Spin-coating	FALSE	FALSE	FALSE	FALSE	TRUE	FALSE	3	TRUE	FALSE	MAPbI3	FALSE	FALSE	1.6	FALSE	Composition	1	Spin-coating	Liquid	Unknown	DMF	1	FALSE	60.0; 120	2.0; 10.0	FALSE	none		Unknown	Cu		Evaporation	FALSE	FALSE	FALSE	TRUE	1	FALSE	100	0.75	10	0.66	4.9	0.75	10	0.66	4.9	Reversed	Reversed	Reversed	Reversed	buffer
Sanders et al.	2018/9/10	physica status solidi (a)	SLG | FTO | TiO2-c | TiO2-mp | Perovskite | Spiro-MeOTAD | Au	0.19	0	nip	FALSE	FALSE	FALSE	0	SLG | FTO	TiO2-c | TiO2-mp	Evaporation | Spin-coating	FALSE	FALSE	FALSE	FALSE	TRUE	FALSE	3	FALSE	TRUE	MA3Bi2I9	FALSE	TRUE		FALSE		1	Spin-coating	Liquid	N2	DMF	1	FALSE	100	10	FALSE	Spiro-MeOTAD	Li-TFSI; TBP	Spin-coating	Au	80	Evaporation	FALSE	FALSE	FALSE	TRUE	5	FALSE	100	0.626	0.44	0.386	0.11	0.626	0.44	0.386	0.11	Reversed	Reversed	Reversed	Reversed	buffer
Sanders et al.	2018/9/10	physica status solidi (a)	SLG | FTO | TiO2-c | TiO2-mp | Perovskite | Spiro-MeOTAD | Au	0.19	0	nip	FALSE	FALSE	FALSE	0	SLG | FTO	TiO2-c | TiO2-mp	Evaporation | Spin-coating	FALSE	FALSE	FALSE	FALSE	TRUE	FALSE	3	FALSE	TRUE	MA3Bi2I9	FALSE	TRUE		FALSE		1	Spin-coating	Liquid	N2	DMF	1	FALSE	100	10	FALSE	Spiro-MeOTAD	Li-TFSI; TBP	Spin-coating	Au	80	Evaporation	FALSE	FALSE	FALSE	TRUE	5	FALSE	100	0.725	0.58	0.38	0.16	0.725	0.58	0.38	0.16	Reversed	Reversed	Reversed	Reversed	buffer
Sanders et al.	2018/9/10	physica status solidi (a)	SLG | FTO | TiO2-c | TiO2-mp | Perovskite | Spiro-MeOTAD | Au	0.19	0	nip	FALSE	FALSE	FALSE	0	SLG | FTO	TiO2-c | TiO2-mp	Evaporation | Spin-coating	FALSE	FALSE	FALSE	FALSE	TRUE	FALSE	3	FALSE	TRUE	MA3Bi2I9	FALSE	TRUE		FALSE		1	Spin-coating	Liquid	N2	DMF	1	FALSE	100	10	FALSE	Spiro-MeOTAD	Li-TFSI; TBP	Spin-coating	Au	80	Evaporation	FALSE	FALSE	FALSE	TRUE	5	FALSE	100	0.722	0.51	0.362	0.13	0.722	0.51	0.362	0.13	Reversed	Reversed	Reversed	Reversed	buffer
Sanders et al.	2018/9/10	physica status solidi (a)	SLG | FTO | TiO2-c | TiO2-mp | Perovskite | Spiro-MeOTAD | Au	0.19	0	nip	FALSE	FALSE	FALSE	0	SLG | FTO	TiO2-c | TiO2-mp	Evaporation | Spin-coating	FALSE	FALSE	FALSE	FALSE	TRUE	FALSE	3	FALSE	TRUE	MA3Bi2I9	FALSE	TRUE		FALSE		1	Spin-coating	Liquid	N2	DMF	1	FALSE	100	10	FALSE	Spiro-MeOTAD	Li-TFSI; TBP	Spin-coating	Au	80	Evaporation	FALSE	FALSE	FALSE	TRUE	5	FALSE	100	0.723	0.38	0.331	0.09	0.723	0.38	0.331	0.09	Reversed	Reversed	Reversed	Reversed	buffer
Sanders et al.	2018/9/10	physica status solidi (a)	SLG | FTO | TiO2-c | TiO2-mp | Perovskite | Spiro-MeOTAD | Au	0.19	0	nip	FALSE	FALSE	FALSE	0	SLG | FTO	TiO2-c | TiO2-mp	Evaporation | Spin-coating	FALSE	FALSE	FALSE	FALSE	TRUE	FALSE	3	FALSE	TRUE	MA3Bi2I9	FALSE	TRUE		FALSE		1	Spin-coating	Liquid	N2	DMF	1	FALSE	100	10	FALSE	Spiro-MeOTAD	Li-TFSI; TBP	Spin-coating	Au	80	Evaporation	FALSE	FALSE	FALSE	TRUE	5	FALSE	100	0.598	0.39	0.358	0.08	0.598	0.39	0.358	0.08	Reversed	Reversed	Reversed	Reversed	buffer
Sanders et al.	2018/9/10	physica status solidi (a)	SLG | FTO | TiO2-c | TiO2-mp | Perovskite | Spiro-MeOTAD | Au	0.19	0	nip	FALSE	FALSE	FALSE	0	SLG | FTO	TiO2-c | TiO2-mp	Evaporation | Spin-coating	FALSE	FALSE	FALSE	FALSE	TRUE	FALSE	3	FALSE	TRUE	MA3Bi2I9	FALSE	TRUE		FALSE		1	Spin-coating	Liquid	N2	DMF	1	FALSE	100	10	FALSE	Spiro-MeOTAD	Li-TFSI; TBP	Spin-coating	Au	80	Evaporation	FALSE	FALSE	FALSE	TRUE	5	FALSE	100	0.725	0.58	0.38	0.16	0.725	0.58	0.38	0.16	Reversed	Reversed	Reversed	Reversed	buffer
Sanders et al.	2018/9/10	physica status solidi (a)	SLG | FTO | TiO2-c | TiO2-mp | Perovskite | Spiro-MeOTAD | Au	0.19	0	nip	FALSE	FALSE	FALSE	0	SLG | FTO	TiO2-c | TiO2-mp	Evaporation | Spin-coating	FALSE	FALSE	FALSE	FALSE	TRUE	FALSE	3	FALSE	TRUE	MA3Bi2I9	FALSE	TRUE		FALSE		1	Spin-coating	Liquid	N2	DMF	1	FALSE	100	10	FALSE	Spiro-MeOTAD	Li-TFSI; TBP	Spin-coating	Au	80	Evaporation	FALSE	FALSE	FALSE	TRUE	5	FALSE	100	0.567	0.41	0.373	0.09	0.567	0.41	0.373	0.09	Reversed	Reversed	Reversed	Reversed	buffer
Sanders et al.	2018/9/10	physica status solidi (a)	SLG | FTO | TiO2-c | TiO2-mp | Perovskite | Spiro-MeOTAD | Au	0.19	0	nip	FALSE	FALSE	FALSE	0	SLG | FTO	TiO2-c | TiO2-mp	Evaporation | Spin-coating	FALSE	FALSE	FALSE	FALSE	TRUE	FALSE	3	FALSE	TRUE	MA3Bi2I9	FALSE	TRUE		FALSE		1	Spin-coating	Liquid	N2	DMF	1	FALSE	100	10	FALSE	Spiro-MeOTAD	Li-TFSI; TBP	Spin-coating	Au	80	Evaporation	FALSE	FALSE	FALSE	TRUE	5	FALSE	100	0.584	0.37	0.383	0.08	0.584	0.37	0.383	0.08	Reversed	Reversed	Reversed	Reversed	buffer
Shin et al.	2016/4/27	The Journal of Physical Chemistry Letters	PEN | ITO | Zn2SnO4 | Perovskite | PTAA | Au	0.096	0	nip	TRUE	FALSE	FALSE	0	PEN | ITO	Zn2SnO4	Spin-coating	FALSE	FALSE	FALSE	FALSE	TRUE	FALSE	3	TRUE	FALSE	MAPbI3	FALSE	FALSE	1.6	FALSE	Composition	1	Spin-coating	Liquid	Unknown	Unknown		TRUE	100	10	FALSE	PTAA	Li-TFSI; TBP	Spin-coating	Au		Evaporation	FALSE	FALSE	FALSE	TRUE	24	FALSE	100	1.03	20.6	0.67	14.2	1.03	20.6	0.67	14.2	Reversed	Reversed	Reversed	Reversed	buffer
Shin et al.	2016/4/27	The Journal of Physical Chemistry Letters	PEN | ITO | Zn2SnO4 | Perovskite | PTAA | Au	0.096	0	nip	TRUE	FALSE	FALSE	0	PEN | ITO	Zn2SnO4	Spin-coating	FALSE	FALSE	FALSE	FALSE	TRUE	FALSE	3	TRUE	FALSE	MAPbI3	FALSE	FALSE	1.6	FALSE	Composition	1	Spin-coating	Liquid	Unknown	Unknown		TRUE	100	10	FALSE	PTAA	Li-TFSI; TBP	Spin-coating	Au		Evaporation	FALSE	FALSE	FALSE	TRUE	24	FALSE	100	1.04	21.1	0.71	15.6	1.04	21.1	0.71	15.6	Reversed	Reversed	Reversed	Reversed	buffer
Shin et al.	2016/4/27	The Journal of Physical Chemistry Letters	PEN | ITO | Zn2SnO4 | Perovskite | PTAA | Au	0.096	0	nip	TRUE	FALSE	FALSE	0	PEN | ITO	Zn2SnO4	Spin-coating	FALSE	FALSE	FALSE	FALSE	TRUE	FALSE	3	TRUE	FALSE	MAPbI3	FALSE	FALSE	1.6	FALSE	Composition	1	Spin-coating	Liquid	Unknown	Unknown		TRUE	100	10	FALSE	PTAA	Li-TFSI; TBP	Spin-coating	Au		Evaporation	FALSE	FALSE	FALSE	TRUE	24	FALSE	100	1.06	21.8	0.74	17.1	1.06	21.8	0.74	17.1	Reversed	Reversed	Reversed	Reversed	buffer
Ye et al.	2019/2/2	Dyes and Pigments	"SLG | ITO | SnO2-c | Perovskite | 4,4'-((2-Hexyl-2H-benzo[d][1,2,3]triazole-4,7-diyl)bis(thiophene5,2-diyl))bis(N,N-bis(4-(hexyloxy)phenyl)aniline) | Au"	0.108	0	nip	FALSE	FALSE	FALSE	0	SLG | ITO	SnO2-c	Spin-coating	FALSE	FALSE	FALSE	FALSE	TRUE	FALSE	3	TRUE	FALSE	MAPbI3	FALSE	FALSE	1.6	FALSE	Composition	2	Spin-coating >> Spin-coating	Liquid >> Liquid	Unknown	DMF >> IPA	1 >> 1	FALSE	Unknown	Unknown	FALSE	"4,4'-((2-Hexyl-2H-benzo[d][1,2,3]triazole-4,7-diyl)bis(thiophene5,2-diyl))bis(N,N-bis(4-(hexyloxy)phenyl)aniline)"		Spin-coating	Au	80	Evaporation	FALSE	FALSE	FALSE	TRUE	2	FALSE	100	0.91	16.05	0.4	5.83	0.91	16.05	0.4	5.83	Reversed	Reversed	Reversed	Reversed	buffer
Ye et al.	2019/2/2	Dyes and Pigments	"SLG | ITO | SnO2-c | Perovskite | 4,4'-((2-Hexyl-2H-benzo[d][1,2,3]triazole-4,7-diyl)bis(thiophene5,2-diyl))bis(N,N-bis(4-methoxyphenyl)aniline) | Au"	0.108	0	nip	FALSE	FALSE	FALSE	0	SLG | ITO	SnO2-c	Spin-coating	FALSE	FALSE	FALSE	FALSE	TRUE	FALSE	3	TRUE	FALSE	MAPbI3	FALSE	FALSE	1.6	FALSE	Composition	2	Spin-coating >> Spin-coating	Liquid >> Liquid	Unknown	DMF >> IPA	1 >> 1	FALSE	Unknown	Unknown	FALSE	"4,4'-((2-Hexyl-2H-benzo[d][1,2,3]triazole-4,7-diyl)bis(thiophene5,2-diyl))bis(N,N-bis(4-methoxyphenyl)aniline)"		Spin-coating	Au	80	Evaporation	FALSE	FALSE	FALSE	TRUE	2	FALSE	100	0.93	16.37	0.56	8.28	0.93	16.37	0.56	8.28	Reversed	Reversed	Reversed	Reversed	buffer
Ye et al.	2019/2/2	Dyes and Pigments	"SLG | ITO | SnO2-c | Perovskite | 4,4'-(5,10,11-Trihexyl-10,11-dihydro-5H-thieno[2��,3':4,5]pyrrolo [3,2-g]thieno[3,2-b][1,2,3]triazolo[4,5-e]indole-2,8-diyl)bis(N,N-bis(4- (hexyloxy)phenyl)aniline) | Au"	0.108	0	nip	FALSE	FALSE	FALSE	0	SLG | ITO	SnO2-c	Spin-coating	FALSE	FALSE	FALSE	FALSE	TRUE	FALSE	3	TRUE	FALSE	MAPbI3	FALSE	FALSE	1.6	FALSE	Composition	2	Spin-coating >> Spin-coating	Liquid >> Liquid	Unknown	DMF >> IPA	1 >> 1	FALSE	Unknown	Unknown	FALSE	"4,4'-(5,10,11-Trihexyl-10,11-dihydro-5H-thieno[2��,3':4,5]pyrrolo [3,2-g]thieno[3,2-b][1,2,3]triazolo[4,5-e]indole-2,8-diyl)bis(N,N-bis(4- (hexyloxy)phenyl)aniline)"		Spin-coating	Au	80	Evaporation	FALSE	FALSE	FALSE	TRUE	2	FALSE	100	0.95	19.78	0.57	10.73	0.95	19.78	0.57	10.73	Reversed	Reversed	Reversed	Reversed	buffer
Ye et al.	2019/2/2	Dyes and Pigments	"SLG | ITO | SnO2-c | Perovskite | 4,4'-(5,10,11-Trihexyl-10,11-dihydro-5H-thieno[2��,3':4,5]pyrrolo [3,2-g]thieno[3,2-b][1,2,3]triazolo[4,5-e]indole-2,8-diyl)bis(N,N-bis(4- methoxyphenyl)aniline) | Au"	0.108	0	nip	FALSE	FALSE	FALSE	0	SLG | ITO	SnO2-c	Spin-coating	FALSE	FALSE	FALSE	FALSE	TRUE	FALSE	3	TRUE	FALSE	MAPbI3	FALSE	FALSE	1.6	FALSE	Composition	2	Spin-coating >> Spin-coating	Liquid >> Liquid	Unknown	DMF >> IPA	1 >> 1	FALSE	Unknown	Unknown	FALSE	"4,4'-(5,10,11-Trihexyl-10,11-dihydro-5H-thieno[2��,3':4,5]pyrrolo [3,2-g]thieno[3,2-b][1,2,3]triazolo[4,5-e]indole-2,8-diyl)bis(N,N-bis(4- methoxyphenyl)aniline)"		Spin-coating	Au	80	Evaporation	FALSE	FALSE	FALSE	TRUE	2	FALSE	100	0.99	20.72	0.64	13.22	0.99	20.72	0.64	13.22	Reversed	Reversed	Reversed	Reversed	buffer
Ye et al.	2019/2/2	Dyes and Pigments	SLG | ITO | SnO2-c | Perovskite | Spiro-MeOTAD | Au	0.108	0	nip	FALSE	FALSE	FALSE	0	SLG | ITO	SnO2-c	Spin-coating	FALSE	FALSE	FALSE	FALSE	TRUE	FALSE	3	TRUE	FALSE	MAPbI3	FALSE	FALSE	1.6	FALSE	Composition	2	Spin-coating >> Spin-coating	Liquid >> Liquid	Unknown	DMF >> IPA	1 >> 1	FALSE	Unknown	Unknown	FALSE	Spiro-MeOTAD		Spin-coating	Au	80	Evaporation	FALSE	FALSE	FALSE	TRUE	2	FALSE	100	0.96	19.81	0.55	10.41	0.96	19.81	0.55	10.41	Reversed	Reversed	Reversed	Reversed	buffer
Ye et al.	2019/2/2	Dyes and Pigments	"SLG | ITO | SnO2-c | Perovskite | 4,4'-((2-Hexyl-2H-benzo[d][1,2,3]triazole-4,7-diyl)bis(thiophene5,2-diyl))bis(N,N-bis(4-(hexyloxy)phenyl)aniline) | Au"	0.108	0	nip	FALSE	FALSE	FALSE	0	SLG | ITO	SnO2-c	Spin-coating	FALSE	FALSE	FALSE	FALSE	TRUE	FALSE	3	TRUE	FALSE	MAPbI3	FALSE	FALSE	1.6	FALSE	Composition	2	Spin-coating >> Spin-coating	Liquid >> Liquid	Unknown	DMF >> IPA	1 >> 1	FALSE	Unknown	Unknown	FALSE	"4,4'-((2-Hexyl-2H-benzo[d][1,2,3]triazole-4,7-diyl)bis(thiophene5,2-diyl))bis(N,N-bis(4-(hexyloxy)phenyl)aniline)"	Li-TFSI; TBP	Spin-coating	Au	80	Evaporation	FALSE	FALSE	FALSE	TRUE	2	FALSE	100	0.99	17.26	0.45	7.69	0.99	17.26	0.45	7.69	Reversed	Reversed	Reversed	Reversed	buffer
Ye et al.	2019/2/2	Dyes and Pigments	"SLG | ITO | SnO2-c | Perovskite | 4,4'-((2-Hexyl-2H-benzo[d][1,2,3]triazole-4,7-diyl)bis(thiophene5,2-diyl))bis(N,N-bis(4-methoxyphenyl)aniline) | Au"	0.108	0	nip	FALSE	FALSE	FALSE	0	SLG | ITO	SnO2-c	Spin-coating	FALSE	FALSE	FALSE	FALSE	TRUE	FALSE	3	TRUE	FALSE	MAPbI3	FALSE	FALSE	1.6	FALSE	Composition	2	Spin-coating >> Spin-coating	Liquid >> Liquid	Unknown	DMF >> IPA	1 >> 1	FALSE	Unknown	Unknown	FALSE	"4,4'-((2-Hexyl-2H-benzo[d][1,2,3]triazole-4,7-diyl)bis(thiophene5,2-diyl))bis(N,N-bis(4-methoxyphenyl)aniline)"	Li-TFSI; TBP	Spin-coating	Au	80	Evaporation	FALSE	FALSE	FALSE	TRUE	2	FALSE	100	1.01	17.71	0.61	10.84	1.01	17.71	0.61	10.84	Reversed	Reversed	Reversed	Reversed	buffer
Ye et al.	2019/2/2	Dyes and Pigments	"SLG | ITO | SnO2-c | Perovskite | 4,4'-(5,10,11-Trihexyl-10,11-dihydro-5H-thieno[2��,3':4,5]pyrrolo [3,2-g]thieno[3,2-b][1,2,3]triazolo[4,5-e]indole-2,8-diyl)bis(N,N-bis(4- (hexyloxy)phenyl)aniline) | Au"	0.108	0	nip	FALSE	FALSE	FALSE	0	SLG | ITO	SnO2-c	Spin-coating	FALSE	FALSE	FALSE	FALSE	TRUE	FALSE	3	TRUE	FALSE	MAPbI3	FALSE	FALSE	1.6	FALSE	Composition	2	Spin-coating >> Spin-coating	Liquid >> Liquid	Unknown	DMF >> IPA	1 >> 1	FALSE	Unknown	Unknown	FALSE	"4,4'-(5,10,11-Trihexyl-10,11-dihydro-5H-thieno[2��,3':4,5]pyrrolo [3,2-g]thieno[3,2-b][1,2,3]triazolo[4,5-e]indole-2,8-diyl)bis(N,N-bis(4- (hexyloxy)phenyl)aniline)"	Li-TFSI; TBP	Spin-coating	Au	80	Evaporation	FALSE	FALSE	FALSE	TRUE	2	FALSE	100	1.01	21.92	0.62	13.79	1.01	21.92	0.62	13.79	Reversed	Reversed	Reversed	Reversed	buffer
Ye et al.	2019/2/2	Dyes and Pigments	"SLG | ITO | SnO2-c | Perovskite | 4,4'-(5,10,11-Trihexyl-10,11-dihydro-5H-thieno[2��,3':4,5]pyrrolo [3,2-g]thieno[3,2-b][1,2,3]triazolo[4,5-e]indole-2,8-diyl)bis(N,N-bis(4- methoxyphenyl)aniline) | Au"	0.108	0	nip	FALSE	FALSE	FALSE	0	SLG | ITO	SnO2-c	Spin-coating	FALSE	FALSE	FALSE	FALSE	TRUE	FALSE	3	TRUE	FALSE	MAPbI3	FALSE	FALSE	1.6	FALSE	Composition	2	Spin-coating >> Spin-coating	Liquid >> Liquid	Unknown	DMF >> IPA	1 >> 1	FALSE	Unknown	Unknown	FALSE	"4,4'-(5,10,11-Trihexyl-10,11-dihydro-5H-thieno[2��,3':4,5]pyrrolo [3,2-g]thieno[3,2-b][1,2,3]triazolo[4,5-e]indole-2,8-diyl)bis(N,N-bis(4- methoxyphenyl)aniline)"	Li-TFSI; TBP	Spin-coating	Au	80	Evaporation	FALSE	FALSE	FALSE	TRUE	2	FALSE	100	1	22.82	0.69	15.77	1	22.82	0.69	15.77	Reversed	Reversed	Reversed	Reversed	buffer
Ye et al.	2019/2/2	Dyes and Pigments	SLG | ITO | SnO2-c | Perovskite | Spiro-MeOTAD | Au	0.108	0	nip	FALSE	FALSE	FALSE	0	SLG | ITO	SnO2-c	Spin-coating	FALSE	FALSE	FALSE	FALSE	TRUE	FALSE	3	TRUE	FALSE	MAPbI3	FALSE	FALSE	1.6	FALSE	Composition	2	Spin-coating >> Spin-coating	Liquid >> Liquid	Unknown	DMF >> IPA	1 >> 1	FALSE	Unknown	Unknown	FALSE	Spiro-MeOTAD	Li-TFSI; TBP	Spin-coating	Au	80	Evaporation	FALSE	FALSE	FALSE	TRUE	2	FALSE	100	1.08	20.9	0.66	14.94	1.08	20.9	0.66	14.94	Reversed	Reversed	Reversed	Reversed	buffer
"Liu, Xuepeng"	2017/1/1	-	SLG | FTO | TiO2-c | TiO2-mp | Perovskite | H-Di | Au	0.1	0	nip	FALSE	FALSE	FALSE	0	SLG | FTO	TiO2-c | TiO2-mp	Spray-pyrolys | Spin-coating	FALSE	FALSE	FALSE	FALSE	TRUE	FALSE	3	TRUE	FALSE	MAPbI3	FALSE	FALSE	1.6	FALSE	Composition	1	Spin-coating	Liquid	Unknown	DMF; DMSO	1.5; 8.5	TRUE	Unknown	60	FALSE	H-Di		Spin-coating	Au	60	Evaporation	FALSE	FALSE	FALSE	TRUE	10	FALSE	100	0.93	14.76	0.61	8.44	0.93	14.76	0.61	8.44	Reversed	Reversed	Reversed	Reversed	buffer
"Liu, Xuepeng"	2017/1/1	-	SLG | FTO | TiO2-c | TiO2-mp | Perovskite | H-Tri | Au	0.1	0	nip	FALSE	FALSE	FALSE	0	SLG | FTO	TiO2-c | TiO2-mp	Spray-pyrolys | Spin-coating	FALSE	FALSE	FALSE	FALSE	TRUE	FALSE	3	TRUE	FALSE	MAPbI3	FALSE	FALSE	1.6	FALSE	Composition	1	Spin-coating	Liquid	Unknown	DMF; DMSO	1.5; 8.5	TRUE	Unknown	60	FALSE	H-Tri		Spin-coating	Au	60	Evaporation	FALSE	FALSE	FALSE	TRUE	10	FALSE	100	1.05	17.96	0.72	13.56	1.05	17.96	0.72	13.56	Reversed	Reversed	Reversed	Reversed	buffer
"Liu, Xuepeng"	2017/1/1	-	SLG | FTO | TiO2-c | TiO2-mp | Perovskite | H-Tetra | Au	0.1	0	nip	FALSE	FALSE	FALSE	0	SLG | FTO	TiO2-c | TiO2-mp	Spray-pyrolys | Spin-coating	FALSE	FALSE	FALSE	FALSE	TRUE	FALSE	3	TRUE	FALSE	MAPbI3	FALSE	FALSE	1.6	FALSE	Composition	1	Spin-coating	Liquid	Unknown	DMF; DMSO	1.5; 8.5	TRUE	Unknown	60	FALSE	H-Tetra		Spin-coating	Au	60	Evaporation	FALSE	FALSE	FALSE	TRUE	10	FALSE	100	1	17.71	0.68	12.13	1	17.71	0.68	12.13	Reversed	Reversed	Reversed	Reversed	buffer
"Liu, Xuepeng"	2017/1/1	-	SLG | FTO | TiO2-c | TiO2-mp | Perovskite | H-Tri | Au	0.1	0	nip	FALSE	FALSE	FALSE	0	SLG | FTO	TiO2-c | TiO2-mp	Spray-pyrolys | Spin-coating	FALSE	FALSE	FALSE	FALSE	TRUE	FALSE	3	TRUE	FALSE	FA0.85MA0.15PbBr0.45I2.55	FALSE	FALSE		FALSE		1	Spin-coating	Liquid	Unknown	DMF; DMSO	1.5; 8.5	TRUE	Unknown	60	FALSE	H-Tri		Spin-coating	Au	60	Evaporation	FALSE	FALSE	FALSE	TRUE	6	FALSE	100	1.05	20.51	0.74	15.8	1.05	20.51	0.74	15.8	Reversed	Reversed	Reversed	Reversed	buffer
"Liu, Xuepeng"	2017/1/1	-	SLG | FTO | TiO2-c | TiO2-mp | Perovskite | Spiro-MeOTAD | Au	0.1	0	nip	FALSE	FALSE	FALSE	0	SLG | FTO	TiO2-c | TiO2-mp	Spray-pyrolys | Spin-coating	FALSE	FALSE	FALSE	FALSE	TRUE	FALSE	3	TRUE	FALSE	FA0.85MA0.15PbBr0.45I2.55	FALSE	FALSE		FALSE		1	Spin-coating	Liquid	Unknown	DMF; DMSO	1.5; 8.5	TRUE	Unknown	60	FALSE	Spiro-MeOTAD		Spin-coating	Au	60	Evaporation	FALSE	FALSE	FALSE	TRUE	6	FALSE	100	1.05	20.64	0.74	16.01	1.05	20.64	0.74	16.01	Reversed	Reversed	Reversed	Reversed	buffer
Niu et al.	2019/9/9	Organic Letters	SLG | ITO | Perovskite | Spiro-MeOTAD | Au	0.1	0	nip	FALSE	FALSE	FALSE	0	SLG | ITO	Unknown	Unknown	FALSE	FALSE	FALSE	FALSE	TRUE	FALSE	3	TRUE	FALSE	Cs0.05FA0.83MA0.12PbBr0.45I2.55	FALSE	FALSE		FALSE		1	Spin-coating	Liquid	Unknown	Unknown		FALSE	Unknown	Unknown	FALSE	Spiro-MeOTAD		Spin-coating	Au		Evaporation	FALSE	FALSE	FALSE	TRUE	1	FALSE	100	1.1	18.53	0.556	11.29	1.1	18.53	0.556	11.29	Reversed	Reversed	Reversed	Reversed	buffer
Niu et al.	2019/9/9	Organic Letters	SLG | ITO | C60-lactone | Perovskite | Spiro-MeOTAD | Au	0.1	0	nip	FALSE	FALSE	FALSE	0	SLG | ITO	C60-lactone	Spin-coating	FALSE	FALSE	FALSE	FALSE	TRUE	FALSE	3	TRUE	FALSE	Cs0.05FA0.83MA0.12PbBr0.45I2.55	FALSE	FALSE		FALSE		1	Spin-coating	Liquid	Unknown	Unknown		FALSE	Unknown	Unknown	FALSE	Spiro-MeOTAD		Spin-coating	Au		Evaporation	FALSE	FALSE	FALSE	TRUE	1	FALSE	100	1.1	19.83	0.55	12.02	1.1	19.83	0.55	12.02	Reversed	Reversed	Reversed	Reversed	buffer
Niu et al.	2019/9/9	Organic Letters	SLG | ITO | C60-lactone | Perovskite | Spiro-MeOTAD | Au	0.1	0	nip	FALSE	FALSE	FALSE	0	SLG | ITO	C60-lactone	Spin-coating	FALSE	FALSE	FALSE	FALSE	TRUE	FALSE	3	TRUE	FALSE	Cs0.05FA0.83MA0.12PbBr0.45I2.55	FALSE	FALSE		FALSE		1	Spin-coating	Liquid	Unknown	Unknown		FALSE	Unknown	Unknown	FALSE	Spiro-MeOTAD		Spin-coating	Au		Evaporation	FALSE	FALSE	FALSE	TRUE	1	FALSE	100	1.11	19.83	0.565	12.47	1.11	19.83	0.565	12.47	Reversed	Reversed	Reversed	Reversed	buffer
Niu et al.	2019/9/9	Organic Letters	SLG | ITO | C60-lactone | Perovskite | Spiro-MeOTAD | Au	0.1	0	nip	FALSE	FALSE	FALSE	0	SLG | ITO	C60-lactone	Spin-coating	FALSE	FALSE	FALSE	FALSE	TRUE	FALSE	3	TRUE	FALSE	Cs0.05FA0.83MA0.12PbBr0.45I2.55	FALSE	FALSE		FALSE		1	Spin-coating	Liquid	Unknown	Unknown		FALSE	Unknown	Unknown	FALSE	Spiro-MeOTAD		Spin-coating	Au		Evaporation	FALSE	FALSE	FALSE	TRUE	1	FALSE	100	1.11	21.36	0.642	15.25	1.11	21.36	0.642	15.25	Reversed	Reversed	Reversed	Reversed	buffer
Niu et al.	2019/9/9	Organic Letters	SLG | ITO | PCBM-60 | Perovskite | Spiro-MeOTAD | Au	0.1	0	nip	FALSE	FALSE	FALSE	0	SLG | ITO	PCBM-60	Spin-coating	FALSE	FALSE	FALSE	FALSE	TRUE	FALSE	3	TRUE	FALSE	Cs0.05FA0.83MA0.12PbBr0.45I2.55	FALSE	FALSE		FALSE		1	Spin-coating	Liquid	Unknown	Unknown		FALSE	Unknown	Unknown	FALSE	Spiro-MeOTAD		Spin-coating	Au		Evaporation	FALSE	FALSE	FALSE	TRUE	1	FALSE	100	1.13	21.67	0.622	15.2	1.13	21.67	0.622	15.2	Reversed	Reversed	Reversed	Reversed	buffer
Tong et al.	2019/8/13	Nano Energy	SLG | FTO | TiO2-c | Perovskite | Spiro-MeOTAD | Ag	0.09	0	nip	FALSE	FALSE	FALSE	0	SLG | FTO	TiO2-c	Spin-coating	FALSE	FALSE	FALSE	FALSE	TRUE	FALSE	3	TRUE	FALSE	CsPbBr3	TRUE	FALSE		FALSE		1	Co-evaporation	Gas	Vacuum	Unknown		FALSE	350	Unknown	FALSE	Spiro-MeOTAD		Spin-coating	Ag	120	Evaporation	FALSE	FALSE	FALSE	TRUE	1	FALSE	100	1.432	9.35	0.716	9.53	1.432	9.35	0.716	9.53	Reversed	Reversed	Reversed	Reversed	buffer
Tong et al.	2019/8/13	Nano Energy	SLG | FTO | TiO2-c | Perovskite | Spiro-MeOTAD | Ag	0.09	0	nip	FALSE	FALSE	FALSE	0	SLG | FTO	TiO2-c	Spin-coating	FALSE	FALSE	FALSE	FALSE	TRUE	FALSE	3	TRUE	FALSE	CsPbBr3	TRUE	FALSE		FALSE		1	Co-evaporation	Gas	Vacuum	Unknown		FALSE	350	Unknown	FALSE	Spiro-MeOTAD		Spin-coating	Ag	120	Evaporation	FALSE	FALSE	FALSE	TRUE	1	FALSE	100	1.498	9.78	0.745	10.91	1.498	9.78	0.745	10.91	Reversed	Reversed	Reversed	Reversed	buffer
Tong et al.	2019/8/13	Nano Energy	SLG | FTO | TiO2-c | Perovskite | Spiro-MeOTAD | Ag	0.09	0	nip	FALSE	FALSE	FALSE	0	SLG | FTO	TiO2-c	Spin-coating	FALSE	FALSE	FALSE	FALSE	TRUE	FALSE	3	TRUE	FALSE	CsPbBr3	TRUE	FALSE		FALSE		1	Co-evaporation	Gas	Vacuum	Unknown		FALSE	350	Unknown	FALSE	Spiro-MeOTAD		Spin-coating	Ag	120	Evaporation	FALSE	FALSE	FALSE	FALSE	1	FALSE	100													buffer
Tong et al.	2019/8/13	Nano Energy	SLG | FTO | TiO2-c | Perovskite | Spiro-MeOTAD | Ag	0.09	0	nip	FALSE	FALSE	FALSE	0	SLG | FTO	TiO2-c	Spin-coating	FALSE	FALSE	FALSE	FALSE	TRUE	FALSE	3	TRUE	FALSE	CsPbBr3	TRUE	FALSE		FALSE		1	Co-evaporation	Gas	Vacuum	Unknown		FALSE	25	Unknown	FALSE	Spiro-MeOTAD		Spin-coating	Ag	120	Evaporation	FALSE	FALSE	FALSE	TRUE	1	FALSE	100	1.272	7.85	0.67	6.69	1.272	7.85	0.67	6.69	Reversed	Reversed	Reversed	Reversed	buffer
Tong et al.	2019/8/13	Nano Energy	SLG | FTO | TiO2-c | Perovskite | Spiro-MeOTAD | Ag	0.09	0	nip	FALSE	FALSE	FALSE	0	SLG | FTO	TiO2-c	Spin-coating	FALSE	FALSE	FALSE	FALSE	TRUE	FALSE	3	TRUE	FALSE	CsPbBr3	TRUE	FALSE		FALSE		1	Co-evaporation	Gas	Vacuum	Unknown		FALSE	200	Unknown	FALSE	Spiro-MeOTAD		Spin-coating	Ag	120	Evaporation	FALSE	FALSE	FALSE	TRUE	1	FALSE	100	1.35	8.27	0.695	7.76	1.35	8.27	0.695	7.76	Reversed	Reversed	Reversed	Reversed	buffer
Tong et al.	2019/8/13	Nano Energy	SLG | FTO | TiO2-c | Perovskite | Spiro-MeOTAD | Ag	0.09	0	nip	FALSE	FALSE	FALSE	0	SLG | FTO	TiO2-c	Spin-coating	FALSE	FALSE	FALSE	FALSE	TRUE	FALSE	3	TRUE	FALSE	CsPbBr3	TRUE	FALSE		FALSE		1	Co-evaporation	Gas	Vacuum	Unknown		FALSE	300	Unknown	FALSE	Spiro-MeOTAD		Spin-coating	Ag	120	Evaporation	FALSE	FALSE	FALSE	TRUE	1	FALSE	100	1.376	8.71	0.728	8.72	1.376	8.71	0.728	8.72	Reversed	Reversed	Reversed	Reversed	buffer
Tong et al.	2019/8/13	Nano Energy	SLG | FTO | TiO2-c | Perovskite | Spiro-MeOTAD | Ag	0.09	0	nip	FALSE	FALSE	FALSE	0	SLG | FTO	TiO2-c	Spin-coating	FALSE	FALSE	FALSE	FALSE	TRUE	FALSE	3	TRUE	FALSE	CsPbBr3	TRUE	FALSE		FALSE		1	Co-evaporation	Gas	Vacuum	Unknown		FALSE	400	Unknown	FALSE	Spiro-MeOTAD		Spin-coating	Ag	120	Evaporation	FALSE	FALSE	FALSE	TRUE	1	FALSE	100	1.411	7.21	0.717	7.24	1.411	7.21	0.717	7.24	Reversed	Reversed	Reversed	Reversed	buffer
Tong et al.	2019/8/13	Nano Energy	SLG | FTO | TiO2-c | Perovskite | Spiro-MeOTAD | Ag	0.09	0	nip	FALSE	FALSE	FALSE	0	SLG | FTO	TiO2-c	Spin-coating	FALSE	FALSE	FALSE	FALSE	TRUE	FALSE	3	TRUE	FALSE	CsPbBr3	TRUE	FALSE		FALSE		1	Co-evaporation	Gas	Vacuum	Unknown		FALSE	450	Unknown	FALSE	Spiro-MeOTAD		Spin-coating	Ag	120	Evaporation	FALSE	FALSE	FALSE	TRUE	1	FALSE	100	1.388	7.54	0.658	6.89	1.388	7.54	0.658	6.89	Reversed	Reversed	Reversed	Reversed	buffer
Tong et al.	2019/8/13	Nano Energy	SLG | FTO | TiO2-c | Perovskite | Spiro-MeOTAD | Ag	0.09	0	nip	FALSE	FALSE	FALSE	0	SLG | FTO	TiO2-c	Spin-coating	FALSE	FALSE	FALSE	FALSE	TRUE	FALSE	3	TRUE	FALSE	CsPbBr3	TRUE	FALSE		FALSE		1	Co-evaporation	Gas	Vacuum	Unknown		FALSE	25	Unknown	FALSE	Spiro-MeOTAD		Spin-coating	Ag	120	Evaporation	FALSE	FALSE	FALSE	TRUE	1	FALSE	100	1.266	5.61	0.666	4.72	1.266	5.61	0.666	4.72	Reversed	Reversed	Reversed	Reversed	buffer
Tong et al.	2019/8/13	Nano Energy	SLG | FTO | TiO2-c | Perovskite | Spiro-MeOTAD | Ag	0.09	0	nip	FALSE	FALSE	FALSE	0	SLG | FTO	TiO2-c	Spin-coating	FALSE	FALSE	FALSE	FALSE	TRUE	FALSE	3	TRUE	FALSE	CsPbBr3	TRUE	FALSE		FALSE		1	Co-evaporation	Gas	Vacuum	Unknown		FALSE	200	Unknown	FALSE	Spiro-MeOTAD		Spin-coating	Ag	120	Evaporation	FALSE	FALSE	FALSE	TRUE	1	FALSE	100	1.388	6.86	0.676	6.44	1.388	6.86	0.676	6.44	Reversed	Reversed	Reversed	Reversed	buffer
Tong et al.	2019/8/13	Nano Energy	SLG | FTO | TiO2-c | Perovskite | Spiro-MeOTAD | Ag	0.09	0	nip	FALSE	FALSE	FALSE	0	SLG | FTO	TiO2-c	Spin-coating	FALSE	FALSE	FALSE	FALSE	TRUE	FALSE	3	TRUE	FALSE	CsPbBr3	TRUE	FALSE		FALSE		1	Co-evaporation	Gas	Vacuum	Unknown		FALSE	300	Unknown	FALSE	Spiro-MeOTAD		Spin-coating	Ag	120	Evaporation	FALSE	FALSE	FALSE	TRUE	1	FALSE	100	1.417	7.91	0.686	7.68	1.417	7.91	0.686	7.68	Reversed	Reversed	Reversed	Reversed	buffer
Tong et al.	2019/8/13	Nano Energy	SLG | FTO | TiO2-c | Perovskite | Spiro-MeOTAD | Ag	0.09	0	nip	FALSE	FALSE	FALSE	0	SLG | FTO	TiO2-c	Spin-coating	FALSE	FALSE	FALSE	FALSE	TRUE	FALSE	3	TRUE	FALSE	CsPbBr3	TRUE	FALSE		FALSE		1	Co-evaporation	Gas	Vacuum	Unknown		FALSE	350	Unknown	FALSE	Spiro-MeOTAD		Spin-coating	Ag	120	Evaporation	FALSE	FALSE	FALSE	TRUE	1	FALSE	100	1.445	9.6	0.713	9.89	1.445	9.6	0.713	9.89	Reversed	Reversed	Reversed	Reversed	buffer
Tong et al.	2019/8/13	Nano Energy	SLG | FTO | TiO2-c | Perovskite | Spiro-MeOTAD | Ag	0.09	0	nip	FALSE	FALSE	FALSE	0	SLG | FTO	TiO2-c	Spin-coating	FALSE	FALSE	FALSE	FALSE	TRUE	FALSE	3	TRUE	FALSE	CsPbBr3	TRUE	FALSE		FALSE		1	Co-evaporation	Gas	Vacuum	Unknown		FALSE	400	Unknown	FALSE	Spiro-MeOTAD		Spin-coating	Ag	120	Evaporation	FALSE	FALSE	FALSE	TRUE	1	FALSE	100	1.421	9.1	0.717	9.42	1.421	9.1	0.717	9.42	Reversed	Reversed	Reversed	Reversed	buffer
Tong et al.	2019/8/13	Nano Energy	SLG | FTO | TiO2-c | Perovskite | Spiro-MeOTAD | Ag	0.09	0	nip	FALSE	FALSE	FALSE	0	SLG | FTO	TiO2-c	Spin-coating	FALSE	FALSE	FALSE	FALSE	TRUE	FALSE	3	TRUE	FALSE	CsPbBr3	TRUE	FALSE		FALSE		1	Co-evaporation	Gas	Vacuum	Unknown		FALSE	450	Unknown	FALSE	Spiro-MeOTAD		Spin-coating	Ag	120	Evaporation	FALSE	FALSE	FALSE	TRUE	1	FALSE	100	1.372	7.65	0.648	6.8	1.372	7.65	0.648	6.8	Reversed	Reversed	Reversed	Reversed	buffer
Sun et al.	2018/3/15	ACS Applied Materials & Interfaces	SLG | ITO | CuO-nw | PEDOT:PSS | Perovskite | PCBM-60 | Bphen | Ag	0.04	0	pin	FALSE	FALSE	FALSE	0	SLG | ITO	PCBM-60 | Bphen	Spin-coating | Spin-coating	FALSE	FALSE	FALSE	FALSE	TRUE	FALSE	3	TRUE	FALSE	MAPbI3	FALSE	FALSE	1.6	FALSE	Composition	1	Spin-coating	Liquid	N2	DMF; DMSO	9; 1	TRUE	100	20	TRUE	CuO-nw | PEDOT:PSS		Electrospinning | Spin-coating	Ag	100	Evaporation	FALSE	FALSE	FALSE	TRUE	1	FALSE	100	0.97	17.98	0.75	13.01	0.97	17.98	0.75	13.01	Reversed	Reversed	Reversed	Reversed	buffer
Sun et al.	2018/3/15	ACS Applied Materials & Interfaces	SLG | ITO | CuO-nw | PEDOT:PSS | Perovskite | PCBM-60 | Bphen | Ag	0.04	0	pin	FALSE	FALSE	FALSE	0	SLG | ITO	PCBM-60 | Bphen	Spin-coating | Spin-coating	FALSE	FALSE	FALSE	FALSE	TRUE	FALSE	3	TRUE	FALSE	MAPbI3	FALSE	FALSE	1.6	FALSE	Composition	1	Spin-coating	Liquid	N2	DMF; DMSO	9; 1	TRUE	100	20	TRUE	CuO-nw | PEDOT:PSS		Electrospinning | Spin-coating	Ag	100	Evaporation	FALSE	FALSE	FALSE	TRUE	1	FALSE	100	0.97	20.97	0.77	15.7	0.97	20.97	0.77	15.7	Reversed	Reversed	Reversed	Reversed	buffer
Sun et al.	2018/3/15	ACS Applied Materials & Interfaces	SLG | ITO | CuO-nw | PEDOT:PSS | Perovskite | PCBM-60 | Bphen | Ag	0.04	0	pin	FALSE	FALSE	FALSE	0	SLG | ITO	PCBM-60 | Bphen	Spin-coating | Spin-coating	FALSE	FALSE	FALSE	FALSE	TRUE	FALSE	3	TRUE	FALSE	MAPbI3	FALSE	FALSE	1.6	FALSE	Composition	1	Spin-coating	Liquid	N2	DMF; DMSO	9; 1	TRUE	100	20	TRUE	CuO-nw | PEDOT:PSS		Electrospinning | Spin-coating	Ag	100	Evaporation	FALSE	FALSE	FALSE	TRUE	1	FALSE	100	0.98	21.72	0.77	16.35	0.98	21.72	0.77	16.35	Reversed	Reversed	Reversed	Reversed	buffer
Sun et al.	2018/3/15	ACS Applied Materials & Interfaces	SLG | ITO | CuO-nw | PEDOT:PSS | Perovskite | PCBM-60 | Bphen | Ag	0.04	0	pin	FALSE	FALSE	FALSE	0	SLG | ITO	PCBM-60 | Bphen	Spin-coating | Spin-coating	FALSE	FALSE	FALSE	FALSE	TRUE	FALSE	3	TRUE	FALSE	MAPbI3	FALSE	FALSE	1.6	FALSE	Composition	1	Spin-coating	Liquid	N2	DMF; DMSO	9; 1	TRUE	100	20	TRUE	CuO-nw | PEDOT:PSS		Electrospinning | Spin-coating	Ag	100	Evaporation	FALSE	FALSE	FALSE	TRUE	1	FALSE	100	0.97	19.8	0.76	14.69	0.97	19.8	0.76	14.69	Reversed	Reversed	Reversed	Reversed	buffer
Sun et al.	2018/3/15	ACS Applied Materials & Interfaces	SLG | ITO | PEDOT:PSS | Perovskite | PCBM-60 | Bphen | Ag	0.04	0	pin	FALSE	FALSE	FALSE	0	SLG | ITO	PCBM-60 | Bphen	Spin-coating | Spin-coating	FALSE	FALSE	FALSE	FALSE	TRUE	FALSE	3	TRUE	FALSE	MAPbI3	FALSE	FALSE	1.6	FALSE	Composition	1	Spin-coating	Liquid	N2	DMF; DMSO	9; 1	TRUE	100	20	TRUE	PEDOT:PSS		Spin-coating	Ag	100	Evaporation	FALSE	FALSE	FALSE	TRUE	1	FALSE	100	0.97	18.33	0.76	13.5	0.97	18.33	0.76	13.5	Reversed	Reversed	Reversed	Reversed	buffer
Sun et al.	2018/3/15	ACS Applied Materials & Interfaces	SLG | ITO | ZnO-nw | PEDOT:PSS | Perovskite | PCBM-60 | Bphen | Ag	0.04	0	pin	FALSE	FALSE	FALSE	0	SLG | ITO	PCBM-60 | Bphen	Spin-coating | Spin-coating	FALSE	FALSE	FALSE	FALSE	TRUE	FALSE	3	TRUE	FALSE	MAPbI3	FALSE	FALSE	1.6	FALSE	Composition	1	Spin-coating	Liquid	N2	DMF; DMSO	9; 1	TRUE	100	20	TRUE	ZnO-nw | PEDOT:PSS		Electrospinning | Spin-coating	Ag	100	Evaporation	FALSE	FALSE	FALSE	TRUE	1	FALSE	100	0.96	18.02	0.75	13.08	0.96	18.02	0.75	13.08	Reversed	Reversed	Reversed	Reversed	buffer
Sun et al.	2018/3/15	ACS Applied Materials & Interfaces	SLG | ITO | ZnO-nw | PEDOT:PSS | Perovskite | PCBM-60 | Bphen | Ag	0.04	0	pin	FALSE	FALSE	FALSE	0	SLG | ITO	PCBM-60 | Bphen	Spin-coating | Spin-coating	FALSE	FALSE	FALSE	FALSE	TRUE	FALSE	3	TRUE	FALSE	MAPbI3	FALSE	FALSE	1.6	FALSE	Composition	1	Spin-coating	Liquid	N2	DMF; DMSO	9; 1	TRUE	100	20	TRUE	ZnO-nw | PEDOT:PSS		Electrospinning | Spin-coating	Ag	100	Evaporation	FALSE	FALSE	FALSE	TRUE	1	FALSE	100	0.97	19.81	0.76	14.73	0.97	19.81	0.76	14.73	Reversed	Reversed	Reversed	Reversed	buffer
Sun et al.	2018/3/15	ACS Applied Materials & Interfaces	SLG | ITO | ZnO-nw | PEDOT:PSS | Perovskite | PCBM-60 | Bphen | Ag	0.04	0	pin	FALSE	FALSE	FALSE	0	SLG | ITO	PCBM-60 | Bphen	Spin-coating | Spin-coating	FALSE	FALSE	FALSE	FALSE	TRUE	FALSE	3	TRUE	FALSE	MAPbI3	FALSE	FALSE	1.6	FALSE	Composition	1	Spin-coating	Liquid	N2	DMF; DMSO	9; 1	TRUE	100	20	TRUE	ZnO-nw | PEDOT:PSS		Electrospinning | Spin-coating	Ag	100	Evaporation	FALSE	FALSE	FALSE	TRUE	1	FALSE	100	0.98	20.28	0.76	15.01	0.98	20.28	0.76	15.01	Reversed	Reversed	Reversed	Reversed	buffer
Sun et al.	2018/3/15	ACS Applied Materials & Interfaces	SLG | ITO | ZnO-nw | PEDOT:PSS | Perovskite | PCBM-60 | Bphen | Ag	0.04	0	pin	FALSE	FALSE	FALSE	0	SLG | ITO	PCBM-60 | Bphen	Spin-coating | Spin-coating	FALSE	FALSE	FALSE	FALSE	TRUE	FALSE	3	TRUE	FALSE	MAPbI3	FALSE	FALSE	1.6	FALSE	Composition	1	Spin-coating	Liquid	N2	DMF; DMSO	9; 1	TRUE	100	20	TRUE	ZnO-nw | PEDOT:PSS		Electrospinning | Spin-coating	Ag	100	Evaporation	FALSE	FALSE	FALSE	TRUE	1	FALSE	100	0.97	19.36	0.76	14.3	0.97	19.36	0.76	14.3	Reversed	Reversed	Reversed	Reversed	buffer
Sun et al.	2018/3/15	ACS Applied Materials & Interfaces	SLG | ITO | PEDOT:PSS | Perovskite | PCBM-60 | Bphen | Ag	0.04	0	pin	FALSE	FALSE	FALSE	0	SLG | ITO	PCBM-60 | Bphen	Spin-coating | Spin-coating	FALSE	FALSE	FALSE	FALSE	TRUE	FALSE	3	TRUE	FALSE	MAPbI3	FALSE	FALSE	1.6	FALSE	Composition	1	Spin-coating	Liquid	N2	DMF; DMSO	9; 1	TRUE	100	20	TRUE	PEDOT:PSS		Spin-coating	Ag	100	Evaporation	FALSE	FALSE	FALSE	TRUE	1	FALSE	100	0.96	18.45	0.75	13.23	0.96	18.45	0.75	13.23	Reversed	Reversed	Reversed	Reversed	buffer
Shao et al.	2019/10/14	Chemical Communications	SLG | ITO | SnO2-c | Perovskite | Py-C | Au	0.012	0	nip	FALSE	FALSE	FALSE	0	SLG | ITO	SnO2-c	Spin-coating	FALSE	FALSE	FALSE	FALSE	TRUE	FALSE	3	TRUE	FALSE	MAPbI3	FALSE	FALSE	1.6	FALSE	Composition	1	Spin-coating	Liquid	Air	DMF; DMSO	9; 1	TRUE	65; 100	1.0; 2.0	FALSE	Py-C	Li-TFSI; TBP	Spin-coating	Au	100	Evaporation	FALSE	FALSE	FALSE	TRUE	1	FALSE	100	0.99	20.87	0.561	11.01	0.99	20.87	0.561	11.01	Reversed	Reversed	Reversed	Reversed	buffer
Shao et al.	2019/10/14	Chemical Communications	SLG | ITO | SnO2-c | Perovskite | TFAP | Au	0.012	0	nip	FALSE	FALSE	FALSE	0	SLG | ITO	SnO2-c	Spin-coating	FALSE	FALSE	FALSE	FALSE	TRUE	FALSE	3	TRUE	FALSE	MAPbI3	FALSE	FALSE	1.6	FALSE	Composition	1	Spin-coating	Liquid	Air	DMF; DMSO	9; 1	TRUE	65; 100	1.0; 2.0	FALSE	TFAP	Li-TFSI; TBP	Spin-coating	Au	100	Evaporation	FALSE	FALSE	FALSE	TRUE	1	FALSE	100	1.11	22.63	0.74	19.74	1.11	22.63	0.74	19.74	Reversed	Reversed	Reversed	Reversed	buffer
Shao et al.	2019/10/14	Chemical Communications	SLG | ITO | SnO2-c | Perovskite | Spiro-MeOTAD | Au	0.012	0	nip	FALSE	FALSE	FALSE	0	SLG | ITO	SnO2-c	Spin-coating	FALSE	FALSE	FALSE	FALSE	TRUE	FALSE	3	TRUE	FALSE	MAPbI3	FALSE	FALSE	1.6	FALSE	Composition	1	Spin-coating	Liquid	Air	DMF; DMSO	9; 1	TRUE	65; 100	1.0; 2.0	FALSE	Spiro-MeOTAD	Li-TFSI; TBP	Spin-coating	Au	100	Evaporation	FALSE	FALSE	FALSE	TRUE	1	FALSE	100	1.09	23.38	0.733	19.95	1.09	23.38	0.733	19.95	Reversed	Reversed	Reversed	Reversed	buffer
Wang et al.	2019/11/25	Small Methods	SLG | FTO | TiO2-c | Perovskite | Spiro-MeOTAD | Ag	0.1	0	nip	FALSE	FALSE	FALSE	0	SLG | FTO	TiO2-c	CBD	FALSE	FALSE	FALSE	FALSE	TRUE	FALSE	3	TRUE	FALSE	CsPbI3	TRUE	FALSE	1.73	FALSE		1	Spin-coating	Liquid	Unknown	DMF; DMSO	1; 1	FALSE	80; 150; 350	5.0; 2.0; 5.0	FALSE	Spiro-MeOTAD	FK209; Li-TFSI; TBP	Spin-coating	Ag	100	Evaporation	FALSE	FALSE	FALSE	TRUE	1	FALSE	100	1.13	18.4	0.6	12.4	1.13	18.4	0.6	12.4	Reversed	Reversed	Reversed	Reversed	buffer
Wang et al.	2019/11/25	Small Methods	SLG | FTO | TiO2-c | Perovskite | Spiro-MeOTAD | Ag	0.1	0	nip	FALSE	FALSE	FALSE	0	SLG | FTO	TiO2-c	CBD	FALSE	FALSE	FALSE	FALSE	TRUE	FALSE	3	TRUE	FALSE	CsPbI3	TRUE	FALSE	1.73	FALSE		1	Spin-coating	Liquid	Unknown	DMF; DMSO	1; 1	FALSE	80; 150; 350	5.0; 2.0; 5.0	FALSE	Spiro-MeOTAD	FK209; Li-TFSI; TBP	Spin-coating	Ag	100	Evaporation	FALSE	FALSE	FALSE	TRUE	1	FALSE	100	1.13	18.4	0.6	12.4	1.13	18.4	0.6	12.4	Reversed	Reversed	Reversed	Reversed	buffer
Wang et al.	2019/11/25	Small Methods	SLG | FTO | TiO2-c | Perovskite | Spiro-MeOTAD | Ag	0.1	0	nip	FALSE	FALSE	FALSE	0	SLG | FTO	TiO2-c	CBD	FALSE	FALSE	FALSE	FALSE	TRUE	FALSE	3	TRUE	FALSE	CsPbI3	TRUE	FALSE	1.73	FALSE		1	Spin-coating	Liquid	Unknown	DMF; DMSO	1; 1	FALSE	80; 150; 350	5.0; 2.0; 5.0	FALSE	Spiro-MeOTAD	FK209; Li-TFSI; TBP	Spin-coating	Ag	100	Evaporation	FALSE	FALSE	FALSE	TRUE	1	FALSE	100	1	18.51	0.57	10.5	1	18.51	0.57	10.5	Reversed	Reversed	Reversed	Reversed	buffer
Wang et al.	2019/11/25	Small Methods	SLG | FTO | TiO2-c | Perovskite | Spiro-MeOTAD | Ag	0.1	0	nip	FALSE	FALSE	FALSE	0	SLG | FTO	TiO2-c	CBD	FALSE	FALSE	FALSE	FALSE	TRUE	FALSE	3	TRUE	FALSE	CsPbI3	TRUE	FALSE	1.73	FALSE		1	Spin-coating	Liquid	Unknown	DMF; DMSO	1; 1	FALSE	80; 150; 350	5.0; 2.0; 5.0	FALSE	Spiro-MeOTAD	FK209; Li-TFSI; TBP	Spin-coating	Ag	100	Evaporation	FALSE	FALSE	FALSE	TRUE	1	FALSE	100	0.88	17.64	0.59	9.05	0.88	17.64	0.59	9.05	Reversed	Reversed	Reversed	Reversed	buffer
Wang et al.	2019/11/25	Small Methods	SLG | FTO | TiO2-c | Perovskite | Spiro-MeOTAD | Ag	0.1	0	nip	FALSE	FALSE	FALSE	0	SLG | FTO	TiO2-c	Dipp-coating	FALSE	FALSE	FALSE	FALSE	TRUE	FALSE	3	TRUE	FALSE	CsPbI3	TRUE	FALSE	1.73	FALSE		1	Spin-coating	Liquid	Unknown	DMF; DMSO	1; 1	FALSE	80; 150; 350	5.0; 2.0; 5.0	FALSE	Spiro-MeOTAD	FK209; Li-TFSI; TBP	Spin-coating	Ag	100	Evaporation	FALSE	FALSE	FALSE	TRUE	2	FALSE	100	0.39	0.52	0.54	0.05	0.39	0.52	0.54	0.05	Reversed	Reversed	Reversed	Reversed	buffer
Wang et al.	2019/11/25	Small Methods	SLG | FTO | TiO2-c | Perovskite | Spiro-MeOTAD | Ag	0.1	0	nip	FALSE	FALSE	FALSE	0	SLG | FTO	TiO2-c	Dipp-coating	FALSE	FALSE	FALSE	FALSE	TRUE	FALSE	3	TRUE	FALSE	CsPbI3	TRUE	FALSE	1.73	FALSE		1	Spin-coating	Liquid	Unknown	DMF; DMSO	1; 1	FALSE	80; 150; 350	5.0; 2.0; 5.0	FALSE	Spiro-MeOTAD	FK209; Li-TFSI; TBP	Spin-coating	Ag	100	Evaporation	FALSE	FALSE	FALSE	TRUE	2	FALSE	100	0.59	1.52	0.53	0.61	0.59	1.52	0.53	0.61	Reversed	Reversed	Reversed	Reversed	buffer
Wang et al.	2019/11/25	Small Methods	SLG | FTO | TiO2-c | Perovskite | Spiro-MeOTAD | Ag	0.1	0	nip	FALSE	FALSE	FALSE	0	SLG | FTO	TiO2-c	Dipp-coating	FALSE	FALSE	FALSE	FALSE	TRUE	FALSE	3	TRUE	FALSE	CsPbI3	TRUE	FALSE	1.73	FALSE		1	Spin-coating	Liquid	Unknown	DMF; DMSO	1; 1	FALSE	80; 150; 350	5.0; 2.0; 5.0	FALSE	Spiro-MeOTAD	FK209; Li-TFSI; TBP	Spin-coating	Ag	100	Evaporation	FALSE	FALSE	FALSE	TRUE	2	FALSE	100	1.12	17.7	0.58	11.4	1.12	17.7	0.58	11.4	Reversed	Reversed	Reversed	Reversed	buffer
Wang et al.	2019/11/25	Small Methods	SLG | FTO | TiO2-c | Perovskite | Spiro-MeOTAD | Ag	0.1	0	nip	FALSE	FALSE	FALSE	0	SLG | FTO	TiO2-c	Dipp-coating	FALSE	FALSE	FALSE	FALSE	TRUE	FALSE	3	TRUE	FALSE	CsPbI3	TRUE	FALSE	1.73	FALSE		1	Spin-coating	Liquid	Unknown	DMF; DMSO	1; 1	FALSE	80; 150; 350	5.0; 2.0; 5.0	FALSE	Spiro-MeOTAD	FK209; Li-TFSI; TBP	Spin-coating	Ag	100	Evaporation	FALSE	FALSE	FALSE	TRUE	2	FALSE	100	1.04	16.5	0.56	9.64	1.04	16.5	0.56	9.64	Reversed	Reversed	Reversed	Reversed	buffer
Wang et al.	2019/11/25	Small Methods	SLG | FTO | TiO2-c | Perovskite | Spiro-MeOTAD | Ag	0.1	0	nip	FALSE	FALSE	FALSE	0	SLG | FTO	TiO2-c	Dipp-coating	FALSE	FALSE	FALSE	FALSE	TRUE	FALSE	3	TRUE	FALSE	CsPbI3	TRUE	FALSE	1.73	FALSE		1	Spin-coating	Liquid	Unknown	DMF; DMSO	1; 1	FALSE	80; 150; 350	5.0; 2.0; 5.0	FALSE	Spiro-MeOTAD	FK209; Li-TFSI; TBP	Spin-coating	Ag	100	Evaporation	FALSE	FALSE	FALSE	TRUE	2	FALSE	100	0.88	16.4	0.53	7.75	0.88	16.4	0.53	7.75	Reversed	Reversed	Reversed	Reversed	buffer
Shini et al.	2019/7/19	Journal of Power Sources	SLG | FTO | TiO2-c | Perovskite | Spiro-MeOTAD | Au	0.09	0	nip	FALSE	FALSE	FALSE	0	SLG | FTO	TiO2-c	Spin-coating	FALSE	FALSE	FALSE	FALSE	TRUE	FALSE	3	TRUE	FALSE	Cs0.05FA0.79MA0.16PbBr0.51I2.49	FALSE	FALSE		FALSE		1	Spin-coating	Liquid	Unknown	DMF; DMSO	4; 1	TRUE	100	60	FALSE	Spiro-MeOTAD	FK209; Li-TFSI; TBP	Spin-coating	Au	80	Evaporation	FALSE	FALSE	FALSE	TRUE	1	FALSE	100	1.03	20.8	0.746	16.1	1.03	20.8	0.746	16.1	Reversed	Reversed	Reversed	Reversed	buffer
Shini et al.	2019/7/19	Journal of Power Sources	SLG | FTO | Al:ITO-c | Perovskite | Spiro-MeOTAD | Au	0.09	0	nip	FALSE	FALSE	FALSE	0	SLG | FTO	Al:ITO-c	Spin-coating	FALSE	FALSE	FALSE	FALSE	TRUE	FALSE	3	TRUE	FALSE	Cs0.05FA0.79MA0.16PbBr0.51I2.49	FALSE	FALSE		FALSE		1	Spin-coating	Liquid	Unknown	DMF; DMSO	4; 1	TRUE	100	60	FALSE	Spiro-MeOTAD	FK209; Li-TFSI; TBP	Spin-coating	Au	80	Evaporation	FALSE	FALSE	FALSE	TRUE	1	FALSE	100	1.05	21.3	0.765	17.2	1.05	21.3	0.765	17.2	Reversed	Reversed	Reversed	Reversed	buffer
Shini et al.	2019/7/19	Journal of Power Sources	SLG | FTO | SnO2-c | Perovskite | Spiro-MeOTAD | Au	0.09	0	nip	FALSE	FALSE	FALSE	0	SLG | FTO	SnO2-c	Spin-coating	FALSE	FALSE	FALSE	FALSE	TRUE	FALSE	3	TRUE	FALSE	Cs0.05FA0.79MA0.16PbBr0.51I2.49	FALSE	FALSE		FALSE		1	Spin-coating	Liquid	Unknown	DMF; DMSO	4; 1	TRUE	100	60	FALSE	Spiro-MeOTAD	FK209; Li-TFSI; TBP	Spin-coating	Au	80	Evaporation	FALSE	FALSE	FALSE	TRUE	1	FALSE	100	1.05	21.8	0.767	17.5	1.05	21.8	0.767	17.5	Reversed	Reversed	Reversed	Reversed	buffer
