Repository: SNK1428/SAMs_Simulator

**Not yet finished**

# 项目说明

## 项目结构

```
Project_root
  |-Data_Generator                  // 编码软件 预测数据生成软件
  |   |-config.txt                  // 配置文件(可通过执行执行文件时指定位置)
  |-Fitting_model                   // 存储的网格+交叉验证搜索的模型
  |-Raw_Mole_Encode_Generator       // 将分子结构（SMILES，CML，MOL）文件转为分子编码
  |-Data                            // 原始数据存储位置
  |-README.md                       // 本文件
```

## 操作系统及配置

Linux(Recommend: Debian12), 16G RAM + 256G swap, CUDA11.8

## 语言版本与主要包依赖

### C++17

CMake 3.25
Clang 14.0.6
GCC 11.3

File: Data/input/selectTxt_unix_original_0.02.txt (part 9 of 11)
Shini et al.	2019/7/19	Journal of Power Sources	SLG | FTO | TiO2-c | SnO2-c | Perovskite | Spiro-MeOTAD | Au	0.09	0	nip	FALSE	FALSE	FALSE	0	SLG | FTO	TiO2-c | SnO2-c	Spin-coating | Spin-coating	FALSE	FALSE	FALSE	FALSE	TRUE	FALSE	3	TRUE	FALSE	Cs0.05FA0.79MA0.16PbBr0.51I2.49	FALSE	FALSE		FALSE		1	Spin-coating	Liquid	Unknown	DMF; DMSO	4; 1	TRUE	100	60	FALSE	Spiro-MeOTAD	FK209; Li-TFSI; TBP	Spin-coating	Au	80	Evaporation	FALSE	FALSE	FALSE	TRUE	1	FALSE	100	1.08	20.9	0.793	17.9	1.08	20.9	0.793	17.9	Reversed	Reversed	Reversed	Reversed	buffer
Shini et al.	2019/7/19	Journal of Power Sources	SLG | FTO | Al:ITO-c | SnO2-c | Perovskite | Spiro-MeOTAD | Au	0.09	0	nip	FALSE	FALSE	FALSE	0	SLG | FTO	Al:ITO-c | SnO2-c	Spin-coating | Spin-coating	FALSE	FALSE	FALSE	FALSE	TRUE	FALSE	3	TRUE	FALSE	Cs0.05FA0.79MA0.16PbBr0.51I2.49	FALSE	FALSE		FALSE		1	Spin-coating	Liquid	Unknown	DMF; DMSO	4; 1	TRUE	100	60	FALSE	Spiro-MeOTAD	FK209; Li-TFSI; TBP	Spin-coating	Au	80	Evaporation	FALSE	FALSE	FALSE	TRUE	1	FALSE	100	1.1	21.5	0.798	18.9	1.1	21.5	0.798	18.9	Reversed	Reversed	Reversed	Reversed	buffer
Mo et al.	2019/6/17	Solar RRL	SLG | FTO | SnO2-c | Perovskite | Spiro-MeOTAD | Au	0.16	0	nip	FALSE	FALSE	FALSE	0	SLG | FTO	SnO2-c	CBD	FALSE	FALSE	FALSE	FALSE	TRUE	FALSE	3	TRUE	FALSE	Cs0.05FA0.81MA0.14PbBr0.45I2.55	FALSE	FALSE		FALSE		1	Spin-coating	Liquid	Unknown	DMF; DMSO	4; 1	TRUE	120	45	FALSE	Spiro-MeOTAD	FK209; Li-TFSI; TBP	Spin-coating	Au	40	Magnetron sputtering	FALSE	FALSE	FALSE	TRUE	1	FALSE	100	1.097	22.26	0.75	18.32	1.097	22.26	0.75	17.37	Reversed	Reversed	Reversed	Stabilised	buffer
Mo et al.	2019/6/17	Solar RRL	SLG | FTO | SnO2-c | Perovskite | Spiro-MeOTAD | Au	0.16	0	nip	FALSE	FALSE	FALSE	0	SLG | FTO	SnO2-c	CBD	FALSE	FALSE	FALSE	FALSE	TRUE	FALSE	3	TRUE	FALSE	Cs0.05FA0.81MA0.14PbBr0.45I2.55	FALSE	FALSE		FALSE		1	Spin-coating	Liquid	Unknown	DMF; DMSO	4; 1	TRUE	120	45	FALSE	Spiro-MeOTAD	FK209; Li-TFSI; TBP	Spin-coating	Au	40	Magnetron sputtering	FALSE	FALSE	FALSE	TRUE	2	FALSE	100	1.009	21.72	0.69	15.02	1.009	21.72	0.69	15.02	Reversed	Reversed	Reversed	Reversed	buffer
Mo et al.	2019/6/17	Solar RRL	SLG | FTO | SnO2-c | Perovskite | Spiro-MeOTAD | Au	0.16	0	nip	FALSE	FALSE	FALSE	0	SLG | FTO	SnO2-c	CBD	FALSE	FALSE	FALSE	FALSE	TRUE	FALSE	3	TRUE	FALSE	Cs0.05FA0.81MA0.14PbBr0.45I2.55	FALSE	FALSE		FALSE		1	Spin-coating	Liquid	Unknown	DMF; DMSO	4; 1	TRUE	120	45	FALSE	Spiro-MeOTAD	FK209; Li-TFSI; TBP	Spin-coating	Au	80	Magnetron sputtering	FALSE	FALSE	FALSE	TRUE	2	FALSE	100	1.021	21.4	0.62	13.59	1.021	21.4	0.62	13.59	Reversed	Reversed	Reversed	Reversed	buffer
Mo et al.	2019/6/17	Solar RRL	SLG | FTO | SnO2-c | Perovskite | Spiro-MeOTAD | Au	0.16	0	nip	FALSE	FALSE	FALSE	0	SLG | FTO	SnO2-c	CBD	FALSE	FALSE	FALSE	FALSE	TRUE	FALSE	3	TRUE	FALSE	Cs0.05FA0.81MA0.14PbBr0.45I2.55	FALSE	FALSE		FALSE		1	Spin-coating	Liquid	Unknown	DMF; DMSO	4; 1	TRUE	120	45	FALSE	Spiro-MeOTAD	FK209; Li-TFSI; TBP	Spin-coating	Au	80	Evaporation	FALSE	FALSE	FALSE	TRUE	1	FALSE	100	1.092	22.21	0.755	18.07	1.092	22.21	0.755	18.07	Reversed	Reversed	Reversed	Reversed	buffer
Mo et al.	2019/6/17	Solar RRL	SLG | FTO | SnO2-c | Perovskite | Spiro-MeOTAD | Au	4	0	nip	FALSE	FALSE	TRUE	12	SLG | FTO	SnO2-c	CBD	FALSE	FALSE	FALSE	FALSE	TRUE	FALSE	3	TRUE	FALSE	Cs0.05FA0.81MA0.14PbBr0.45I2.55	FALSE	FALSE		FALSE		1	Spin-coating	Liquid	Unknown	DMF; DMSO	4; 1	TRUE	120	45	FALSE	Spiro-MeOTAD	FK209; Li-TFSI; TBP	Spin-coating	Au	40	Magnetron sputtering	FALSE	FALSE	FALSE	TRUE	1	FALSE	100	0.98	23.16	0.64	14.66	0.98	23.16	0.64	14.66	Reversed	Reversed	Reversed	Reversed	buffer
Mo et al.	2019/6/17	Solar RRL	SLG | FTO | SnO2-c | Perovskite | Spiro-MeOTAD | Au	0.16	0	nip	FALSE	FALSE	FALSE	0	SLG | FTO	SnO2-c	CBD	FALSE	FALSE	FALSE	FALSE	TRUE	FALSE	3	TRUE	FALSE	Cs0.05FA0.81MA0.14PbBr0.45I2.55	FALSE	FALSE		FALSE		1	Spin-coating	Liquid	Unknown	DMF; DMSO	4; 1	TRUE	120	45	FALSE	Spiro-MeOTAD	FK209; Li-TFSI; TBP	Spin-coating	Au	40	Magnetron sputtering	FALSE	FALSE	FALSE	TRUE	1	FALSE	100	1.064	22.24	0.71	16.9	1.064	22.24	0.71	16.9	Reversed	Reversed	Reversed	Reversed	buffer
Mo et al.	2019/6/17	Solar RRL	SLG | FTO | SnO2-c | Perovskite | Spiro-MeOTAD | Au	0.16	0	nip	FALSE	FALSE	FALSE	0	SLG | FTO	SnO2-c	CBD	FALSE	FALSE	FALSE	FALSE	TRUE	FALSE	3	TRUE	FALSE	Cs0.05FA0.81MA0.14PbBr0.45I2.55	FALSE	FALSE		FALSE		1	Spin-coating	Liquid	Unknown	DMF; DMSO	4; 1	TRUE	120	45	FALSE	Spiro-MeOTAD	FK209; Li-TFSI; TBP	Spin-coating	Au	40	Magnetron sputtering	FALSE	FALSE	FALSE	TRUE	1	FALSE	100	1.094	22.28	0.73	17.72	1.094	22.28	0.73	17.72	Reversed	Reversed	Reversed	Reversed	buffer
Mo et al.	2019/6/17	Solar RRL	SLG | FTO | SnO2-c | Perovskite | Spiro-MeOTAD | Au	0.16	0	nip	FALSE	FALSE	FALSE	0	SLG | FTO	SnO2-c	CBD	FALSE	FALSE	FALSE	FALSE	TRUE	FALSE	3	TRUE	FALSE	Cs0.05FA0.81MA0.14PbBr0.45I2.55	FALSE	FALSE		FALSE		1	Spin-coating	Liquid	Unknown	DMF; DMSO	4; 1	TRUE	120	45	FALSE	Spiro-MeOTAD	FK209; Li-TFSI; TBP	Spin-coating	Au	40	Magnetron sputtering	FALSE	FALSE	FALSE	TRUE	1	FALSE	100	1.073	22.31	0.69	16.61	1.073	22.31	0.69	16.61	Reversed	Reversed	Reversed	Reversed	buffer
Mo et al.	2019/6/17	Solar RRL	SLG | FTO | SnO2-c | Perovskite | Spiro-MeOTAD | Au	0.16	0	nip	FALSE	FALSE	FALSE	0	SLG | FTO	SnO2-c	CBD	FALSE	FALSE	FALSE	FALSE	TRUE	FALSE	3	TRUE	FALSE	Cs0.05FA0.81MA0.14PbBr0.45I2.55	FALSE	FALSE		FALSE		1	Spin-coating	Liquid	Unknown	DMF; DMSO	4; 1	TRUE	120	45	FALSE	Spiro-MeOTAD	FK209; Li-TFSI; TBP	Spin-coating	Au	40	Magnetron sputtering	FALSE	FALSE	FALSE	TRUE	1	FALSE	100	1.055	21.87	0.65	14.98	1.055	21.87	0.65	14.98	Reversed	Reversed	Reversed	Reversed	buffer
Mo et al.	2019/6/17	Solar RRL	SLG | FTO | SnO2-c | Perovskite | Spiro-MeOTAD | Cu	0.16	0	nip	FALSE	FALSE	FALSE	0	SLG | FTO	SnO2-c	CBD	FALSE	FALSE	FALSE	FALSE	TRUE	FALSE	3	TRUE	FALSE	Cs0.05FA0.81MA0.14PbBr0.45I2.55	FALSE	FALSE		FALSE		1	Spin-coating	Liquid	Unknown	DMF; DMSO	4; 1	TRUE	120	45	FALSE	Spiro-MeOTAD	FK209; Li-TFSI; TBP	Spin-coating	Cu	40	Magnetron sputtering	FALSE	FALSE	FALSE	TRUE	1	FALSE	100	1.095	21.09	0.71	16.47	1.095	21.09	0.71	16.47	Reversed	Reversed	Reversed	Reversed	buffer
Liang et al.	2014/8/5	Advanced Energy Materials	SLG | FTO | PEDOT:PSS | Perovskite | PCBM-60 | bis-C60 | Ag	0.314	0	pin	FALSE	FALSE	FALSE	0	SLG | FTO	PCBM-60 | bis-C60	Spin-coating | Spin-coating	FALSE	FALSE	FALSE	FALSE	TRUE	FALSE	3	TRUE	FALSE	MAPbI3	FALSE	FALSE	1.55	FALSE		1	Spin-coating	Liquid	N2	DMF	1	FALSE	90	180	FALSE	PEDOT:PSS		Spin-coating	Ag	150	Evaporation	FALSE	FALSE	FALSE	TRUE	1	FALSE	100	0.85	10.6	0.38	3.4	0.85	10.6	0.38	3.4	Reversed	Reversed	Reversed	Reversed	buffer
Liang et al.	2014/8/5	Advanced Energy Materials	SLG | FTO | PEDOT:PSS | Perovskite | PCBM-60 | bis-C60 | Ag	0.314	0	pin	FALSE	FALSE	FALSE	0	SLG | FTO	PCBM-60 | bis-C60	Spin-coating | Spin-coating	FALSE	FALSE	FALSE	FALSE	TRUE	FALSE	3	TRUE	FALSE	MAPbBr0.6I2.4	FALSE	FALSE	1.65	FALSE		1	Spin-coating	Liquid	N2	DMF	1	FALSE	90	180	FALSE	PEDOT:PSS		Spin-coating	Ag	150	Evaporation	FALSE	FALSE	FALSE	TRUE	1	FALSE	100	0.88	10.9	0.38	3.6	0.88	10.9	0.38	3.6	Reversed	Reversed	Reversed	Reversed	buffer
Liang et al.	2014/8/5	Advanced Energy Materials	SLG | FTO | PEDOT:PSS | Perovskite | PCBM-60 | bis-C60 | Ag	0.314	0	pin	FALSE	FALSE	FALSE	0	SLG | FTO	PCBM-60 | bis-C60	Spin-coating | Spin-coating	FALSE	FALSE	FALSE	FALSE	TRUE	FALSE	3	TRUE	FALSE	MAPbBr1.2I1.8	FALSE	FALSE	1.74	FALSE		1	Spin-coating	Liquid	N2	DMF	1	FALSE	90	180	FALSE	PEDOT:PSS		Spin-coating	Ag	150	Evaporation	FALSE	FALSE	FALSE	TRUE	1	FALSE	100	0.92	10.5	0.38	3.7	0.92	10.5	0.38	3.7	Reversed	Reversed	Reversed	Reversed	buffer
Liang et al.	2014/8/5	Advanced Energy Materials	SLG | FTO | PEDOT:PSS | Perovskite | PCBM-60 | bis-C60 | Ag	0.314	0	pin	FALSE	FALSE	FALSE	0	SLG | FTO	PCBM-60 | bis-C60	Spin-coating | Spin-coating	FALSE	FALSE	FALSE	FALSE	TRUE	FALSE	3	TRUE	FALSE	MAPbI3	FALSE	FALSE	1.61	FALSE		1	Spin-coating	Liquid	N2	DMF	1	FALSE	90	180	FALSE	PEDOT:PSS		Spin-coating	Ag	150	Evaporation	FALSE	FALSE	FALSE	TRUE	1	FALSE	100	0.89	16	0.74	10.5	0.89	16	0.74	10.5	Reversed	Reversed	Reversed	Reversed	buffer
Liang et al.	2014/8/5	Advanced Energy Materials	SLG | FTO | PEDOT:PSS | Perovskite | PCBM-60 | bis-C60 | Ag	0.314	0	pin	FALSE	FALSE	FALSE	0	SLG | FTO	PCBM-60 | bis-C60	Spin-coating | Spin-coating	FALSE	FALSE	FALSE	FALSE	TRUE	FALSE	3	TRUE	FALSE	MAPbBr0.6I2.4	FALSE	FALSE	1.7	FALSE		1	Spin-coating	Liquid	N2	DMF	1	FALSE	90	180	FALSE	PEDOT:PSS		Spin-coating	Ag	150	Evaporation	FALSE	FALSE	FALSE	TRUE	1	FALSE	100	0.99	14.9	0.68	10	0.99	14.9	0.68	10	Reversed	Reversed	Reversed	Reversed	buffer
Liang et al.	2014/8/5	Advanced Energy Materials	SLG | FTO | PEDOT:PSS | Perovskite | PCBM-60 | bis-C60 | Ag	0.314	0	pin	FALSE	FALSE	FALSE	0	SLG | FTO	PCBM-60 | bis-C60	Spin-coating | Spin-coating	FALSE	FALSE	FALSE	FALSE	TRUE	FALSE	3	TRUE	FALSE	MAPbBr1.2I1.8	FALSE	FALSE	1.83	FALSE		1	Spin-coating	Liquid	N2	DMF	1	FALSE	90	180	FALSE	PEDOT:PSS		Spin-coating	Ag	150	Evaporation	FALSE	FALSE	FALSE	TRUE	1	FALSE	100	1.06	11.5	0.62	7.6	1.06	11.5	0.62	7.6	Reversed	Reversed	Reversed	Reversed	buffer
Raiford et al.	2019/11/7	Advanced Energy Materials	SLG | ITO | PolyTPD | PFN | Perovskite | LiF | C60 | PEIE | SnO2-c | ZTO | Au	0.058	0	pin	FALSE	FALSE	FALSE	0	SLG | ITO	LiF | C60 | PEIE | SnO2-c | ZTO	Evaporation | Evaporation | Spin-coating | ALD | ALD	FALSE	FALSE	FALSE	FALSE	TRUE	FALSE	3	TRUE	FALSE	Cs0.25FA0.75PbBr0.6I2.4	FALSE	FALSE	1.68	FALSE		1	Spin-coating	Liquid	Unknown	DMF; DMSO	3; 1	TRUE	85; 100	1.0; 30.0	FALSE	PolyTPD | PFN		Spin-coating | Spin-coating	Au	120	Evaporation	FALSE	FALSE	FALSE	TRUE	45	FALSE	100	1.129	19.71	0.79	17.57	1.129	19.71	0.79	17.57	Reversed	Reversed	Reversed	Reversed	buffer
Raiford et al.	2019/11/7	Advanced Energy Materials	SLG | ITO | PolyTPD | PFN | Perovskite | LiF | C60 | PEIE | SnO2-c | ZTO | Au	0.058	0	pin	FALSE	FALSE	FALSE	0	SLG | ITO	LiF | C60 | PEIE | SnO2-c | ZTO	Evaporation | Evaporation | Spin-coating | ALD | ALD	FALSE	FALSE	FALSE	FALSE	TRUE	FALSE	3	TRUE	FALSE	Cs0.25FA0.75PbBr0.6I2.4	FALSE	FALSE	1.68	FALSE		1	Spin-coating	Liquid	Unknown	DMF; DMSO	3; 1	TRUE	85; 100	1.0; 30.0	FALSE	PolyTPD | PFN		Spin-coating | Spin-coating	Au	120	Evaporation	FALSE	FALSE	FALSE	TRUE	27	FALSE	100	1.11	19.72	0.766	16.79	1.11	19.72	0.766	16.79	Reversed	Reversed	Reversed	Reversed	buffer
Raiford et al.	2019/11/7	Advanced Energy Materials	SLG | ITO | PolyTPD | PFN | Perovskite | LiF | C60 | SnO2-c | ZTO | Au	0.058	0	pin	FALSE	FALSE	FALSE	0	SLG | ITO	LiF | C60 | SnO2-c | ZTO	Evaporation | Evaporation | ALD | ALD	FALSE	FALSE	FALSE	FALSE	TRUE	FALSE	3	TRUE	FALSE	Cs0.25FA0.75PbBr0.6I2.4	FALSE	FALSE	1.68	FALSE		1	Spin-coating	Liquid	Unknown	DMF; DMSO	3; 1	TRUE	85; 100	1.0; 30.0	FALSE	PolyTPD | PFN		Spin-coating | Spin-coating	Au	120	Evaporation	FALSE	FALSE	FALSE	TRUE	48	FALSE	100	1.12	19.66	0.796	17.52	1.12	19.66	0.796	17.52	Reversed	Reversed	Reversed	Reversed	buffer
Raiford et al.	2019/11/7	Advanced Energy Materials	SLG | ITO | PolyTPD | PFN | Perovskite | LiF | C60 | PEIE | SnO2-c | ZTO | Au	0.058	0	pin	FALSE	FALSE	FALSE	0	SLG | ITO	LiF | C60 | PEIE | SnO2-c | ZTO	Evaporation | Evaporation | Spin-coating | ALD | ALD	FALSE	FALSE	FALSE	FALSE	TRUE	FALSE	3	TRUE	FALSE	Cs0.25FA0.75PbBr0.6I2.4	FALSE	FALSE	1.68	FALSE		1	Spin-coating	Liquid	Unknown	DMF; DMSO	3; 1	TRUE	85; 100	1.0; 30.0	FALSE	PolyTPD | PFN		Spin-coating | Spin-coating	Au	120	Evaporation	FALSE	FALSE	FALSE	TRUE	1	FALSE	100	1.154	19.66	0.818	18.56	1.154	19.66	0.818	18.56	Reversed	Reversed	Reversed	Reversed	buffer
Raiford et al.	2019/11/7	Advanced Energy Materials	SLG | ITO | PolyTPD | PFN | Perovskite | LiF | C60 | SnO2-c | ZTO | Au	0.058	0	pin	FALSE	FALSE	FALSE	0	SLG | ITO	LiF | C60 | SnO2-c | ZTO	Evaporation | Evaporation | ALD | ALD	FALSE	FALSE	FALSE	FALSE	TRUE	FALSE	3	TRUE	FALSE	Cs0.25FA0.75PbBr0.6I2.4	FALSE	FALSE	1.68	FALSE		1	Spin-coating	Liquid	Unknown	DMF; DMSO	3; 1	TRUE	85; 100	1.0; 30.0	FALSE	PolyTPD | PFN		Spin-coating | Spin-coating	Au	120	Evaporation	FALSE	FALSE	FALSE	TRUE	1	FALSE	100	1.162	19.62	0.808	18.43	1.162	19.62	0.808	18.43	Reversed	Reversed	Reversed	Reversed	buffer
Raiford et al.	2019/11/7	Advanced Energy Materials	SLG | ITO | PolyTPD | PFN | Perovskite | LiF | C60 | PEIE | SnO2-c | ZTO | Au	0.058	0	pin	FALSE	FALSE	FALSE	0	SLG | ITO	LiF | C60 | PEIE | SnO2-c | ZTO	Evaporation | Evaporation | Spin-coating | ALD | ALD	FALSE	FALSE	FALSE	FALSE	TRUE	FALSE	3	TRUE	FALSE	Cs0.25FA0.75PbBr0.6I2.4	FALSE	FALSE	1.68	FALSE		1	Spin-coating	Liquid	Unknown	DMF; DMSO	3; 1	TRUE	85; 100	1.0; 30.0	FALSE	PolyTPD | PFN		Spin-coating | Spin-coating	Au	120	Evaporation	FALSE	FALSE	FALSE	FALSE	1	FALSE	100													buffer
Raiford et al.	2019/11/7	Advanced Energy Materials	SLG | ITO | PolyTPD | PFN | Perovskite | LiF | C60 | SnO2-c | ZTO | Au	0.058	0	pin	FALSE	FALSE	FALSE	0	SLG | ITO	LiF | C60 | SnO2-c | ZTO	Evaporation | Evaporation | ALD | ALD	FALSE	FALSE	FALSE	FALSE	TRUE	FALSE	3	TRUE	FALSE	Cs0.25FA0.75PbBr0.6I2.4	FALSE	FALSE	1.68	FALSE		1	Spin-coating	Liquid	Unknown	DMF; DMSO	3; 1	TRUE	85; 100	1.0; 30.0	FALSE	PolyTPD | PFN		Spin-coating | Spin-coating	Au	120	Evaporation	FALSE	FALSE	FALSE	FALSE	1	FALSE	100													buffer
Raiford et al.	2019/11/7	Advanced Energy Materials	SLG | ITO | PolyTPD | PFN | Perovskite | LiF | C60 | BCP | Au	0.058	0	pin	FALSE	FALSE	FALSE	0	SLG | ITO	LiF | C60 | BCP	Evaporation | Evaporation | Evaporation	FALSE	FALSE	FALSE	FALSE	TRUE	FALSE	3	TRUE	FALSE	Cs0.25FA0.75PbBr0.6I2.4	FALSE	FALSE	1.68	FALSE		1	Spin-coating	Liquid	Unknown	DMF; DMSO	3; 1	TRUE	85; 100	1.0; 30.0	FALSE	PolyTPD | PFN		Spin-coating | Spin-coating	Au	120	Evaporation	FALSE	FALSE	FALSE	FALSE	1	FALSE	100													buffer
Li et al.	2019/10/23	Journal of the American Chemical Society	SLG | FTO | SnO2-np | Perovskite | Spiro-MeOTAD | MoO3 | Ag	0.09	0	nip	FALSE	FALSE	FALSE	0	SLG | FTO	SnO2-np	Spin-coating	FALSE	FALSE	FALSE	FALSE	TRUE	FALSE	3	TRUE	FALSE	CsPbBrI2	TRUE	FALSE	1.92	FALSE		1	Spin-coating	Liquid	N2	DMSO	1	TRUE	260	10	FALSE	Spiro-MeOTAD	Li-TFSI; TBP	Spin-coating	MoO3 | Ag	8.0 | 100.0	Evaporation | Evaporation	FALSE	FALSE	FALSE	TRUE	1	FALSE	100	1.03	16.34	0.69	11.66	1.03	16.34	0.69	11.66	Reversed	Reversed	Reversed	Reversed	buffer
Li et al.	2019/10/23	Journal of the American Chemical Society	SLG | FTO | ZnO@SnO2-np | Perovskite | Spiro-MeOTAD | MoO3 | Ag	0.09	0	nip	FALSE	FALSE	FALSE	0	SLG | FTO	ZnO@SnO2-np	Spin-coating	FALSE	FALSE	FALSE	FALSE	TRUE	FALSE	3	TRUE	FALSE	CsPbBrI2	TRUE	FALSE	1.92	FALSE		1	Spin-coating	Liquid	N2	DMSO	1	TRUE	260	10	FALSE	Spiro-MeOTAD	Li-TFSI; TBP	Spin-coating	MoO3 | Ag	8.0 | 100.0	Evaporation | Evaporation	FALSE	FALSE	FALSE	TRUE	1	FALSE	100	1.11	16.45	0.79	14.35	1.11	16.45	0.79	14.35	Reversed	Reversed	Reversed	Reversed	buffer
Wang et al.	2019/11/2	Electrochimica Acta	SLG | FTO | TiO2-c | Perovskite | HTM | Metal	0.1	0	nip	FALSE	FALSE	FALSE	0	SLG | FTO	TiO2-c	Magnetron sputtering	FALSE	FALSE	FALSE	FALSE	TRUE	FALSE	3	TRUE	FALSE	MA3Bi2I9	FALSE	TRUE		FALSE		2	Electrodeposition >> Electrodeposition	Liquid >> Liquid	Unknown	IPA >> IPA	1 >> 1	FALSE	Unknown >> 35.0	Unknown	FALSE	HTM		Unknown	Metal		Unknown	FALSE	FALSE	FALSE	TRUE	1	FALSE	100	0.55	0.17	0.442	0.04	0.55	0.17	0.442	0.04	Reversed	Reversed	Reversed	Reversed	buffer
Wang et al.	2019/11/2	Electrochimica Acta	SLG | FTO | TiO2-c | Perovskite | HTM | Metal	0.1	0	nip	FALSE	FALSE	FALSE	0	SLG | FTO	TiO2-c	Magnetron sputtering	FALSE	FALSE	FALSE	FALSE	TRUE	FALSE	3	TRUE	FALSE	MA3Bi2I9	FALSE	TRUE		FALSE		2	Electrodeposition >> Electrodeposition	Liquid >> Liquid	Unknown	IPA >> IPA	1 >> 1	FALSE	Unknown >> 35.0	Unknown	FALSE	HTM		Unknown	Metal		Unknown	FALSE	FALSE	FALSE	TRUE	1	FALSE	100	0.51	0.15	0.415	0.03	0.51	0.15	0.415	0.03	Reversed	Reversed	Reversed	Reversed	buffer
Su et al.	2019/10/18	Electrochimica Acta	SLG | FTO | TiO2-c | TiO2-mp | Perovskite | Carbon	0.09	0	nip	FALSE	FALSE	FALSE	0	SLG | FTO	TiO2-c | TiO2-mp	Spin-coating | Spin-coating	FALSE	FALSE	FALSE	FALSE	TRUE	FALSE	3	TRUE	FALSE	CsPbBr3	TRUE	FALSE	2.3	FALSE		2	Spin-coating >> Spin-coating	Liquid >> Liquid	Air >> Air	DMF >> Methanol	1 >> 1	FALSE	80.0 >> 250.0	30.0 >> 10.0	FALSE	none		Unknown	Carbon		Doctor blading	FALSE	FALSE	FALSE	TRUE	1	FALSE	100	1.393	5.44	0.694	5.26	1.393	5.44	0.694	5.26	Reversed	Reversed	Reversed	Reversed	buffer
Su et al.	2019/10/18	Electrochimica Acta	SLG | FTO | TiO2-c | TiO2-mp | Perovskite | CsPbBr3-np | Carbon	0.09	0	nip	FALSE	FALSE	FALSE	0	SLG | FTO	TiO2-c | TiO2-mp	Spin-coating | Spin-coating	FALSE	FALSE	FALSE	FALSE	TRUE	FALSE	3.0 | 1.0	FALSE	FALSE	CsPbBr3 | CsPbBr3	TRUE	FALSE	2.3	FALSE		2	Spin-coating >> Spin-coating	Liquid >> Liquid	Air >> Air	DMF >> Methanol	1 >> 1	FALSE	80.0 >> 250.0	30.0 >> 10.0	FALSE	none		Unknown	Carbon		Doctor blading	FALSE	FALSE	FALSE	TRUE	1	FALSE	100	1.348	7.85	0.744	7.87	1.348	7.85	0.744	7.87	Reversed	Reversed	Reversed	Reversed	buffer
Su et al.	2019/10/18	Electrochimica Acta	SLG | FTO | TiO2-c | TiO2-mp | Perovskite | CsPbBr2I-np | Carbon	0.09	0	nip	FALSE	FALSE	FALSE	0	SLG | FTO	TiO2-c | TiO2-mp	Spin-coating | Spin-coating	FALSE	FALSE	FALSE	FALSE	TRUE	FALSE	3.0 | 1.0	FALSE	FALSE	CsPbBr3 | CsPbBr2I	TRUE	FALSE	2.3	FALSE		2	Spin-coating >> Spin-coating	Liquid >> Liquid	Air >> Air	DMF >> Methanol	1 >> 1	FALSE	80.0 >> 250.0	30.0 >> 10.0	FALSE	none		Unknown	Carbon		Doctor blading	FALSE	FALSE	FALSE	TRUE	1	FALSE	100	1.442	8.71	0.733	9.21	1.442	8.71	0.733	9.21	Reversed	Reversed	Reversed	Reversed	buffer
Su et al.	2019/10/18	Electrochimica Acta	SLG | FTO | TiO2-c | TiO2-mp | Perovskite | CsPbBrI2-np | Carbon	0.09	0	nip	FALSE	FALSE	FALSE	0	SLG | FTO	TiO2-c | TiO2-mp	Spin-coating | Spin-coating	FALSE	FALSE	FALSE	FALSE	TRUE	FALSE	3.0 | 1.0	FALSE	FALSE	CsPbBr3 | CsPbBrI2	TRUE	FALSE	2.3	FALSE		2	Spin-coating >> Spin-coating	Liquid >> Liquid	Air >> Air	DMF >> Methanol	1 >> 1	FALSE	80.0 >> 250.0	30.0 >> 10.0	FALSE	none		Unknown	Carbon		Doctor blading	FALSE	FALSE	FALSE	TRUE	1	FALSE	100	1.419	7.57	0.704	7.56	1.419	7.57	0.704	7.56	Reversed	Reversed	Reversed	Reversed	buffer
Su et al.	2019/10/18	Electrochimica Acta	SLG | FTO | TiO2-c | TiO2-mp | Perovskite | CsPbI3-np | Carbon	0.09	0	nip	FALSE	FALSE	FALSE	0	SLG | FTO	TiO2-c | TiO2-mp	Spin-coating | Spin-coating	FALSE	FALSE	FALSE	FALSE	TRUE	FALSE	3.0 | 1.0	FALSE	FALSE	CsPbBr3 | CsPbI3	TRUE	FALSE	2.3	FALSE		2	Spin-coating >> Spin-coating	Liquid >> Liquid	Air >> Air	DMF >> Methanol	1 >> 1	FALSE	80.0 >> 250.0	30.0 >> 10.0	FALSE	none		Unknown	Carbon		Doctor blading	FALSE	FALSE	FALSE	TRUE	1	FALSE	100	1.49	8.66	0.732	9.45	1.49	8.66	0.732	9.45	Reversed	Reversed	Reversed	Reversed	buffer
Sun et al.	2019/9/6	Chemical Communications	SLG | ITO | TiO2-c | Perovskite | Spiro-MeOTAD | Au	6.8	0	nip	FALSE	FALSE	FALSE	0	SLG | ITO	TiO2-c	Spin-coating	FALSE	FALSE	FALSE	FALSE	TRUE	FALSE	3	TRUE	FALSE	MAPbI3	FALSE	FALSE	1.6	FALSE	Composition	1	Spin-coating	Liquid	N2	DMF; DMSO	1; 1	FALSE	110	Unknown	FALSE	Spiro-MeOTAD		Spin-coating	Au	80	Evaporation	FALSE	FALSE	FALSE	TRUE	1	FALSE	100	1.02	16.48	0.617	10.33	1.02	16.48	0.617	10.33	Reversed	Reversed	Reversed	Reversed	buffer
Xue et al.	2019/10/30	Frontiers in Physics	SLG | ITO | TiO2-c | Perovskite | Spiro-MeOTAD | Au	0.3	0	nip	FALSE	FALSE	FALSE	0	SLG | ITO	TiO2-c	Spin-coating	FALSE	FALSE	FALSE	FALSE	TRUE	FALSE	3	TRUE	FALSE	MAPbI3	FALSE	FALSE	1.6	FALSE	Composition	1	Spin-coating	Liquid	Unknown	DMF	1	FALSE	100	10	FALSE	Spiro-MeOTAD	Li-TFSI; TBP	Spin-coating	Au	80	Evaporation	FALSE	FALSE	FALSE	TRUE	1	FALSE	100	1.1	21.18	0.833	20.27	1.1	21.18	0.833	20.27	Reversed	Reversed	Reversed	Reversed	buffer
Xue et al.	2019/10/30	Frontiers in Physics	SLG | ITO | TiO2-c | Perovskite | Spiro-MeOTAD | Au	0.3	0	nip	FALSE	FALSE	FALSE	0	SLG | ITO	TiO2-c	Spin-coating	FALSE	FALSE	FALSE	FALSE	TRUE	FALSE	3	TRUE	FALSE	MAPbI3	FALSE	FALSE	1.6	FALSE	Composition	1	Spin-coating	Liquid	Unknown	DMF	1	FALSE	100	10	FALSE	Spiro-MeOTAD	Li-TFSI; TBP	Spin-coating	Au	80	Evaporation	FALSE	FALSE	FALSE	TRUE	1	FALSE	100	1.08	20.58	0.772	18.46	1.08	20.58	0.772	18.46	Reversed	Reversed	Reversed	Reversed	buffer
Xue et al.	2019/10/30	Frontiers in Physics	SLG | ITO | TiO2-c | Perovskite | Spiro-MeOTAD | Au	0.3	0	nip	FALSE	FALSE	FALSE	0	SLG | ITO	TiO2-c	Spin-coating	FALSE	FALSE	FALSE	FALSE	TRUE	FALSE	3	TRUE	FALSE	MAPbI3	FALSE	FALSE	1.6	FALSE	Composition	1	Spin-coating	Liquid	Unknown	DMF	1	FALSE	100	10	FALSE	Spiro-MeOTAD	Li-TFSI; TBP	Spin-coating	Au	80	Evaporation	FALSE	FALSE	FALSE	TRUE	1	FALSE	100	1.1	21.16	0.759	18.48	1.1	21.16	0.759	18.48	Reversed	Reversed	Reversed	Reversed	buffer
Choi et al.	2019/8/22	Nano Energy	SLG | FTO | TiO2-c | TiO2-mp | Perovskite | PTAA | Au	0.0921	0	nip	FALSE	TRUE	FALSE	0	SLG | FTO	TiO2-c | TiO2-mp	Spin-coating | Spin-coating	FALSE	FALSE	FALSE	FALSE	TRUE	FALSE	3	TRUE	FALSE	MAPbI3	FALSE	FALSE	1.6	FALSE	Composition	1	Spin-coating	Liquid	Unknown	DMF; DMSO	1; 4	TRUE	100	10	FALSE	PTAA		Spin-coating	Au	150	Evaporation	FALSE	FALSE	FALSE	TRUE	1	FALSE	100	1.02	16.05	0.63	10.36	1.02	16.05	0.63	10.36	Reversed	Reversed	Reversed	Reversed	buffer
Su et al.	2019/11/9	physica status solidi (a)	SLG | FTO | TiO2-c | Perovskite | Spiro-MeOTAD | Au	0.1	0	nip	FALSE	FALSE	FALSE	0	SLG | FTO	TiO2-c	Electrodeposition	FALSE	FALSE	FALSE	FALSE	TRUE	FALSE	3	TRUE	FALSE	FA0.8MA0.8PbBr0.06I2.96	FALSE	FALSE		FALSE		2	Spin-coating >> Spin-coating	Liquid >> Liquid	Unknown	DMF; DMSO >> IPA	9; 1 >> 1	FALSE	Unknown >> 150.0	Unknown >> 20.0	FALSE	Spiro-MeOTAD	Li-TFSI; TBP	Spin-coating	Au	85	Evaporation	FALSE	FALSE	FALSE	TRUE	1	FALSE	100	1.051	20.18	0.721	15.3	1.051	20.18	0.721	15.3	Reversed	Reversed	Reversed	Reversed	buffer
Su et al.	2019/11/9	physica status solidi (a)	SLG | FTO | TiO2-c | Perovskite | Spiro-MeOTAD | Au	0.1	0	nip	FALSE	FALSE	FALSE	0	SLG | FTO	TiO2-c	Electrodeposition	FALSE	FALSE	FALSE	FALSE	TRUE	FALSE	3	TRUE	FALSE	FA0.8MA0.8PbBr0.06I2.96	FALSE	FALSE		FALSE		2	Spin-coating >> Spin-coating	Liquid >> Liquid	Unknown	DMF; DMSO >> IPA	9; 1 >> 1	FALSE	Unknown >> 150.0	Unknown >> 20.0	FALSE	Spiro-MeOTAD	Li-TFSI; TBP	Spin-coating	Au	85	Evaporation	FALSE	FALSE	FALSE	TRUE	1	FALSE	100	1.068	21.13	0.716	16.16	1.068	21.13	0.716	16.16	Reversed	Reversed	Reversed	Reversed	buffer
Su et al.	2019/11/9	physica status solidi (a)	SLG | FTO | TiO2-c | Perovskite | Spiro-MeOTAD | Au	0.1	0	nip	FALSE	FALSE	FALSE	0	SLG | FTO	TiO2-c	Electrodeposition	FALSE	FALSE	FALSE	FALSE	TRUE	FALSE	3	TRUE	FALSE	FA0.8MA0.8PbBr0.06I2.96	FALSE	FALSE		FALSE		2	Spin-coating >> Spin-coating	Liquid >> Liquid	Unknown	DMF; DMSO >> IPA	9; 1 >> 1	FALSE	Unknown >> 150.0	Unknown >> 20.0	FALSE	Spiro-MeOTAD	Li-TFSI; TBP	Spin-coating	Au	85	Evaporation	FALSE	FALSE	FALSE	TRUE	1	FALSE	100	1.072	20.84	0.753	16.83	1.072	20.84	0.753	16.83	Reversed	Reversed	Reversed	Reversed	buffer
Su et al.	2019/11/9	physica status solidi (a)	SLG | FTO | TiO2-c | Perovskite | Spiro-MeOTAD | Au	0.1	0	nip	FALSE	FALSE	FALSE	0	SLG | FTO	TiO2-c	Electrodeposition	FALSE	FALSE	FALSE	FALSE	TRUE	FALSE	3	TRUE	FALSE	FA0.8MA0.8PbBr0.06I2.96	FALSE	FALSE		FALSE		2	Spin-coating >> Spin-coating	Liquid >> Liquid	Unknown	DMF; DMSO >> IPA	9; 1 >> 1	FALSE	Unknown >> 150.0	Unknown >> 20.0	FALSE	Spiro-MeOTAD	Li-TFSI; TBP	Spin-coating	Au	85	Evaporation	FALSE	FALSE	FALSE	TRUE	1	FALSE	100	1.032	20.98	0.681	14.74	1.032	20.98	0.681	14.74	Reversed	Reversed	Reversed	Reversed	buffer
Ren et al.	2019/10/10	ACS Energy Letters	SLG | FTO | TiO2-c | TiO2-mp | Perovskite | Spiro-MeOTAD | Au	0.16	0	nip	FALSE	FALSE	FALSE	0	SLG | FTO	TiO2-c | TiO2-mp	Spray-pyrolys | Spin-coating	FALSE	FALSE	FALSE	FALSE	TRUE	FALSE	3	TRUE	FALSE	Cs0.05FA0.85MA0.5PbBr0.25I2.75	FALSE	FALSE		FALSE		1	Spin-coating	Liquid	N2	DMF; DMSO	4; 1	TRUE	120	60	FALSE	Spiro-MeOTAD	H-TFSI; TBP	Spin-coating	Au	150	Evaporation	FALSE	FALSE	FALSE	TRUE	1	FALSE	100	1.11	24.7	0.77	21.2	1.11	24.7	0.77	21.2	Reversed	Reversed	Reversed	Reversed	buffer
Ren et al.	2019/10/10	ACS Energy Letters	SLG | FTO | TiO2-c | TiO2-mp | Perovskite | DBC-OMeDPA | Au	0.16	0	nip	FALSE	FALSE	FALSE	0	SLG | FTO	TiO2-c | TiO2-mp	Spray-pyrolys | Spin-coating	FALSE	FALSE	FALSE	FALSE	TRUE	FALSE	3	TRUE	FALSE	Cs0.05FA0.85MA0.5PbBr0.25I2.75	FALSE	FALSE		FALSE		1	Spin-coating	Liquid	N2	DMF; DMSO	4; 1	TRUE	120	60	FALSE	DBC-OMeDPA	H-TFSI; TBP	Spin-coating	Au	150	Evaporation	FALSE	FALSE	FALSE	TRUE	1	FALSE	100	1.13	24.8	0.79	22	1.13	24.8	0.79	22	Reversed	Reversed	Reversed	Reversed	buffer
Tai et al.	2019/9/27	Journal of Materials Chemistry A	SLG | FTO | TiO2-c | PCBM-60 | Perovskite | Spiro-MeOTAD | Au	0.06	0	nip	FALSE	FALSE	FALSE	0	SLG | FTO	TiO2-c | PCBM-60	Spin-coating | Spin-coating	FALSE	FALSE	FALSE	FALSE	TRUE	FALSE	3	TRUE	FALSE	CsPbBrI2	TRUE	FALSE		FALSE		1	Spin-coating	Liquid	Unknown	DMF; DMSO	4; 1	TRUE	150	1	FALSE	Spiro-MeOTAD	Li-TFSI; TBP	Spin-coating	Au	80	Evaporation	FALSE	FALSE	FALSE	TRUE	1	FALSE	100	1.057	15.96	0.815	13.7	1.057	15.96	0.815	13.7	Reversed	Reversed	Reversed	Reversed	buffer
Tai et al.	2019/9/27	Journal of Materials Chemistry A	SLG | FTO | TiO2-c | PCBM-60 | Perovskite | Spiro-MeOTAD | Au	0.06	0	nip	FALSE	FALSE	FALSE	0	SLG | FTO	TiO2-c | PCBM-60	Spin-coating | Spin-coating	FALSE	FALSE	FALSE	FALSE	TRUE	TRUE	3.0 | 2.0	TRUE	FALSE	CsPbBrI2 | BA2CsPb2BrI6	TRUE	FALSE		FALSE		1	Spin-coating	Liquid	Unknown	DMF; DMSO	4; 1	TRUE	150.0 >> 150.0	1.0 >> 1.0	FALSE	Spiro-MeOTAD	Li-TFSI; TBP	Spin-coating	Au	80	Evaporation	FALSE	FALSE	FALSE	TRUE	1	FALSE	100	1.058	16.28	0.807	13.9	1.058	16.28	0.807	13.9	Reversed	Reversed	Reversed	Reversed	buffer
Tai et al.	2019/9/27	Journal of Materials Chemistry A	SLG | FTO | TiO2-c | PCBM-60 | Perovskite | Spiro-MeOTAD | Au	0.06	0	nip	FALSE	FALSE	FALSE	0	SLG | FTO	TiO2-c | PCBM-60	Spin-coating | Spin-coating	FALSE	FALSE	FALSE	FALSE	TRUE	TRUE	3.0 | 2.0	TRUE	FALSE	CsPbBrI2 | BA2CsPb2BrI6	TRUE	FALSE		FALSE		1	Spin-coating	Liquid	Unknown	DMF; DMSO	4; 1	TRUE	150.0 >> 150.0	1.0 >> 1.0	FALSE	Spiro-MeOTAD	Li-TFSI; TBP	Spin-coating	Au	80	Evaporation	FALSE	FALSE	FALSE	TRUE	1	FALSE	100	1.079	16.8	0.801	14.5	1.079	16.8	0.801	14.5	Reversed	Reversed	Reversed	Reversed	buffer
Tai et al.	2019/9/27	Journal of Materials Chemistry A	SLG | FTO | TiO2-c | PCBM-60 | Perovskite | Spiro-MeOTAD | Au	0.06	0	nip	FALSE	FALSE	FALSE	0	SLG | FTO	TiO2-c | PCBM-60	Spin-coating | Spin-coating	FALSE	FALSE	FALSE	FALSE	TRUE	TRUE	3.0 | 2.0	TRUE	FALSE	CsPbBrI2 | BA2CsPb2BrI6	TRUE	FALSE		FALSE		1	Spin-coating	Liquid	Unknown	DMF; DMSO	4; 1	TRUE	150.0 >> 150.0	1.0 >> 1.0	FALSE	Spiro-MeOTAD	Li-TFSI; TBP	Spin-coating	Au	80	Evaporation	FALSE	FALSE	FALSE	TRUE	1	FALSE	100	1.036	16.11	0.748	12.5	1.036	16.11	0.748	12.5	Reversed	Reversed	Reversed	Reversed	buffer
Tai et al.	2019/9/27	Journal of Materials Chemistry A	SLG | FTO | TiO2-c | PCBM-60 | Perovskite | Spiro-MeOTAD | Au	0.06	0	nip	FALSE	FALSE	FALSE	0	SLG | FTO	TiO2-c | PCBM-60	Spin-coating | Spin-coating	FALSE	FALSE	FALSE	FALSE	TRUE	TRUE	3.0 | 2.0	TRUE	FALSE	CsPbBrI2 | BA2CsPb2BrI6	TRUE	FALSE		FALSE		1	Spin-coating	Liquid	Unknown	DMF; DMSO	4; 1	TRUE	150.0 >> 150.0	1.0 >> 1.0	FALSE	Spiro-MeOTAD	Li-TFSI; TBP	Spin-coating	Au	80	Evaporation	FALSE	FALSE	FALSE	TRUE	1	FALSE	100	1.017	14.57	0.629	9.3	1.017	14.57	0.629	9.3	Reversed	Reversed	Reversed	Reversed	buffer
Lou et al.	2019/9/17	Energy Technology	SLG | FTO | TiO2-c | TiO2-mp | Perovskite | Carbon	5.2	0	nip	FALSE	FALSE	TRUE	10	SLG | FTO	TiO2-c | TiO2-mp	Spray-pyrolys | Spin-coating	FALSE	FALSE	FALSE	FALSE	TRUE	FALSE	3	TRUE	FALSE	MAPbI3	FALSE	FALSE	1.6	FALSE		1	Spin-coating	Liquid	N2	DMF; DMSO	1; 4	TRUE	Unknown	Unknown	FALSE	none		Unknown	Carbon	50000	Doctor blading	FALSE	FALSE	FALSE	TRUE	1	FALSE	100	1	17.5	0.58	10.2	1	17.5	0.58	10.2	Reversed	Reversed	Reversed	Reversed	buffer
Lou et al.	2019/9/17	Energy Technology	SLG | FTO | TiO2-c | TiO2-mp | Perovskite | Carbon	0.105	0	nip	FALSE	FALSE	FALSE	0	SLG | FTO	TiO2-c | TiO2-mp	Spray-pyrolys | Spin-coating	FALSE	FALSE	FALSE	FALSE	TRUE	FALSE	3	TRUE	FALSE	MAPbI3	FALSE	FALSE	1.6	FALSE		1	Spin-coating	Liquid	N2	DMF; DMSO	1; 4	TRUE	Unknown	Unknown	FALSE	none		Unknown	Carbon	50000	Doctor blading	FALSE	FALSE	FALSE	TRUE	1	FALSE	100	0.99	19.49	0.671	13	0.99	19.49	0.671	13	Reversed	Reversed	Reversed	Reversed	buffer
Wu et al.	2019/4/18	Advanced Materials	SLG | FTO | PTAA | Perovskite | PCBM-60 | BCP | Ag	0.09	0	pin	FALSE	FALSE	FALSE	0	SLG | FTO	PCBM-60 | BCP	Spin-coating | Spin-coating	FALSE	FALSE	FALSE	FALSE	TRUE	FALSE	3	TRUE	FALSE	CsPbI3	TRUE	FALSE	1.72	FALSE		1	Spin-coating	Liquid	Unknown	DMF	1	FALSE	90; 150	5.0; 20.0	FALSE	PTAA		Spin-coating	Ag	100	Evaporation	FALSE	FALSE	FALSE	TRUE	1	FALSE	100	1.07	15.85	0.685	11.62	1.07	15.85	0.685	11.62	Reversed	Reversed	Reversed	Reversed	buffer
Wu et al.	2019/4/18	Advanced Materials	SLG | FTO | PTAA | Perovskite | PCBM-60 | BCP | Ag	0.09	0	pin	FALSE	FALSE	FALSE	0	SLG | FTO	PCBM-60 | BCP	Spin-coating | Spin-coating	FALSE	FALSE	FALSE	FALSE	TRUE	FALSE	3	TRUE	FALSE	CsPbI3	TRUE	FALSE	1.72	FALSE		1	Spin-coating	Liquid	Unknown	DMF	1	FALSE	90; 150	5.0; 20.0	FALSE	PTAA		Spin-coating	Ag	100	Evaporation	FALSE	FALSE	FALSE	TRUE	1	FALSE	100	1.12	15.81	0.752	13.32	1.12	15.81	0.752	13.32	Reversed	Reversed	Reversed	Reversed	buffer
Wu et al.	2019/4/18	Advanced Materials	SLG | FTO | PTAA | Perovskite | PCBM-60 | BCP | Ag	0.09	0	pin	FALSE	FALSE	FALSE	0	SLG | FTO	PCBM-60 | BCP	Spin-coating | Spin-coating	FALSE	FALSE	FALSE	FALSE	TRUE	FALSE	3	TRUE	FALSE	CsPbI3	TRUE	FALSE	1.72	FALSE		1	Spin-coating	Liquid	Unknown	DMF	1	FALSE	90; 150	5.0; 20.0	FALSE	PTAA		Spin-coating	Ag	100	Evaporation	FALSE	FALSE	FALSE	TRUE	1	FALSE	100	1.12	15.81	0.752	13.32	1.12	15.81	0.752	13.32	Reversed	Reversed	Reversed	Reversed	buffer
Wu et al.	2019/4/18	Advanced Materials	SLG | FTO | PTAA | Perovskite | PCBM-60 | BCP | Ag	0.09	0	pin	FALSE	FALSE	FALSE	0	SLG | FTO	PCBM-60 | BCP	Spin-coating | Spin-coating	FALSE	FALSE	FALSE	FALSE	TRUE	FALSE	3	TRUE	FALSE	CsPbI3	TRUE	FALSE	1.72	FALSE		1	Spin-coating	Liquid	Unknown	DMF	1	FALSE	90; 150	5.0; 20.0	FALSE	PTAA		Spin-coating	Ag	100	Evaporation	FALSE	FALSE	FALSE	TRUE	1	FALSE	100	1.12	15.81	0.752	13.32	1.12	15.81	0.752	13.32	Reversed	Reversed	Reversed	Reversed	buffer
Wang et al.	2019/8/2	Nano Energy	SLG | FTO | TiO2-c | TiO2-mp | Perovskite | Spiro-MeOTAD | Au	0.17	0	nip	FALSE	FALSE	FALSE	0	SLG | FTO	TiO2-c | TiO2-mp	Spin-coating | Spin-coating	FALSE	FALSE	FALSE	FALSE	TRUE	FALSE	3	TRUE	FALSE	MAPbI3	FALSE	FALSE	1.6	FALSE	Composition	1	Spin-coating	Liquid	Air	DMF	1	FALSE	130	90	FALSE	Spiro-MeOTAD		Spin-coating	Au		Evaporation	FALSE	FALSE	FALSE	TRUE	1	FALSE	100	1.01	22.71	0.68	15.61	1.01	22.71	0.68	15.61	Reversed	Reversed	Reversed	Reversed	buffer
Wang et al.	2019/8/2	Nano Energy	SLG | FTO | SnO2-c | Perovskite | Spiro-MeOTAD | Au	0.17	0	nip	FALSE	FALSE	FALSE	0	SLG | FTO	SnO2-c	Spin-coating	FALSE	FALSE	FALSE	FALSE	TRUE	FALSE	3	TRUE	FALSE	MAPbI3	FALSE	FALSE	1.6	FALSE	Composition	1	Spin-coating	Liquid	Air	DMF	1	FALSE	130	90	FALSE	Spiro-MeOTAD		Spin-coating	Au		Evaporation	FALSE	FALSE	FALSE	TRUE	1	FALSE	100	1.01	22.56	0.696	15.85	1.01	22.56	0.696	15.85	Reversed	Reversed	Reversed	Reversed	buffer
Wang et al.	2019/8/2	Nano Energy	SLG | FTO | SnO2-c | Al2O3-mp | NiO-np | Perovskite | Spiro-MeOTAD | Au	0.17	0	nip	FALSE	FALSE	FALSE	0	SLG | FTO	SnO2-c | Al2O3-mp	Spin-coating | Spin-coating	FALSE	FALSE	FALSE	FALSE	TRUE	FALSE	3	TRUE	FALSE	MAPbI3	FALSE	FALSE	1.6	FALSE	Composition	1	Spin-coating	Liquid	Air	DMF	1	FALSE	130	90	FALSE	Spiro-MeOTAD		Spin-coating	Au		Evaporation	FALSE	FALSE	FALSE	TRUE	1	FALSE	100	1.02	23.2	0.724	17.14	1.02	23.2	0.724	17.14	Reversed	Reversed	Reversed	Reversed	buffer
Wang et al.	2019/8/2	Nano Energy	SLG | FTO | SnO2-c | Al2O3-mp | NiO-np | Perovskite | Spiro-MeOTAD | Au	0.17	0	nip	FALSE	FALSE	FALSE	0	SLG | FTO	SnO2-c | Al2O3-mp | NiO-np	Spin-coating | Spin-coating | Spin-coating	FALSE	FALSE	FALSE	FALSE	TRUE	FALSE	3	TRUE	FALSE	MAPbI3	FALSE	FALSE	1.6	FALSE	Composition	1	Spin-coating	Liquid	Air	DMF	1	FALSE	130	90	FALSE	Spiro-MeOTAD		Spin-coating	Au		Evaporation	FALSE	FALSE	FALSE	TRUE	1	FALSE	100	1.03	23.11	0.78	18.56	1.03	23.11	0.78	18.56	Reversed	Reversed	Reversed	Reversed	buffer
Wang et al.	2019/8/2	Nano Energy	SLG | FTO | SnO2-c | Al2O3-mp | Perovskite | Spiro-MeOTAD | Au	0.17	0	nip	FALSE	FALSE	FALSE	0	SLG | FTO	SnO2-c | Al2O3-mp	Spin-coating | Spin-coating | Spin-coating	FALSE	FALSE	FALSE	FALSE	TRUE	FALSE	3	TRUE	FALSE	MAPbI3	FALSE	FALSE	1.6	FALSE	Composition	1	Spin-coating	Liquid	Air	DMF	1	FALSE	130	90	FALSE	Spiro-MeOTAD		Spin-coating	Au		Evaporation	FALSE	FALSE	FALSE	TRUE	1	FALSE	100	1.01	22.5	0.772	17.55	1.01	22.5	0.772	17.55	Reversed	Reversed	Reversed	Reversed	buffer
Wang et al.	2019/8/2	Nano Energy	SLG | FTO | SnO2-c | Al2O3-mp | Perovskite | Spiro-MeOTAD | Au	0.17	0	nip	FALSE	FALSE	FALSE	0	SLG | FTO	SnO2-c | Al2O3-mp	Spin-coating | Spin-coating | Spin-coating	FALSE	FALSE	FALSE	FALSE	TRUE	FALSE	3	TRUE	FALSE	MAPbI3	FALSE	FALSE	1.6	FALSE	Composition	1	Spin-coating	Liquid	Air	DMF	1	FALSE	130	90	FALSE	Spiro-MeOTAD		Spin-coating	Au		Evaporation	FALSE	FALSE	FALSE	TRUE	1	FALSE	100	1.02	18.86	0.715	13.76	1.02	18.86	0.715	13.76	Reversed	Reversed	Reversed	Reversed	buffer
Wang et al.	2019/8/2	Nano Energy	SLG | FTO | SnO2-c | Al2O3-mp | Perovskite | Spiro-MeOTAD | Au	0.17	0	nip	FALSE	FALSE	FALSE	0	SLG | FTO	SnO2-c | Al2O3-mp	Spin-coating | Spin-coating | Spin-coating	FALSE	FALSE	FALSE	FALSE	TRUE	FALSE	3	TRUE	FALSE	MAPbI3	FALSE	FALSE	1.6	FALSE	Composition	1	Spin-coating	Liquid	Air	DMF	1	FALSE	130	90	FALSE	Spiro-MeOTAD		Spin-coating	Au		Evaporation	FALSE	FALSE	FALSE	TRUE	1	FALSE	100	0.93	18.3	0.713	12.14	0.93	18.3	0.713	12.14	Reversed	Reversed	Reversed	Reversed	buffer
Wang et al.	2019/8/2	Nano Energy	SLG | FTO | SnO2-c | Al2O3-mp | NiO-np | Perovskite | Spiro-MeOTAD | Au	0.17	0	nip	FALSE	FALSE	FALSE	0	SLG | FTO	SnO2-c | Al2O3-mp | NiO-np	Spin-coating | Spin-coating | Spin-coating	FALSE	FALSE	FALSE	FALSE	TRUE	FALSE	3	TRUE	FALSE	MAPbI3	FALSE	FALSE	1.6	FALSE	Composition	1	Spin-coating	Liquid	Air	DMF	1	FALSE	130	90	FALSE	Spiro-MeOTAD		Spin-coating	Au		Evaporation	FALSE	FALSE	FALSE	TRUE	1	FALSE	100	1.01	23.32	0.753	17.71	1.01	23.32	0.753	17.71	Reversed	Reversed	Reversed	Reversed	buffer
Wang et al.	2019/8/2	Nano Energy	SLG | FTO | SnO2-c | Al2O3-mp | NiO-np | Perovskite | Spiro-MeOTAD | Au	0.17	0	nip	FALSE	FALSE	FALSE	0	SLG | FTO	SnO2-c | Al2O3-mp | NiO-np	Spin-coating | Spin-coating | Spin-coating	FALSE	FALSE	FALSE	FALSE	TRUE	FALSE	3	TRUE	FALSE	MAPbI3	FALSE	FALSE	1.6	FALSE	Composition	1	Spin-coating	Liquid	Air	DMF	1	FALSE	130	90	FALSE	Spiro-MeOTAD		Spin-coating	Au		Evaporation	FALSE	FALSE	FALSE	TRUE	1	FALSE	100	0.99	21.92	0.702	15.37	0.99	21.92	0.702	15.37	Reversed	Reversed	Reversed	Reversed	buffer
Wang et al.	2019/8/2	Nano Energy	SLG | FTO | SnO2-c | Al2O3-mp | NiO-np | Perovskite | Spiro-MeOTAD | Au	0.17	0	nip	FALSE	FALSE	FALSE	0	SLG | FTO	SnO2-c | Al2O3-mp | NiO-np	Spin-coating | Spin-coating | Spin-coating	FALSE	FALSE	FALSE	FALSE	TRUE	FALSE	3	TRUE	FALSE	MAPbI3	FALSE	FALSE	1.6	FALSE	Composition	1	Spin-coating	Liquid	Air	DMF	1	FALSE	130	90	FALSE	Spiro-MeOTAD		Spin-coating	Au		Evaporation	FALSE	FALSE	FALSE	TRUE	1	FALSE	100	0.98	20.81	0.681	13.38	0.98	20.81	0.681	13.38	Reversed	Reversed	Reversed	Reversed	buffer
Wang et al.	2019/8/2	Nano Energy	SLG | FTO | SnO2-c | Al2O3-mp | NiO-np | Perovskite | Spiro-MeOTAD | Au	0.17	0	nip	FALSE	FALSE	FALSE	0	SLG | FTO	SnO2-c | Al2O3-mp | NiO-np	Spin-coating | Spin-coating | Spin-coating	FALSE	FALSE	FALSE	FALSE	TRUE	FALSE	3	TRUE	FALSE	MAPbI3	FALSE	FALSE	1.6	FALSE	Composition	1	Spin-coating	Liquid	Air	DMF	1	FALSE	130	90	FALSE	Spiro-MeOTAD		Spin-coating	Au		Evaporation	FALSE	FALSE	FALSE	TRUE	1	FALSE	100	1.03	23.11	0.78	18.56	1.03	23.11	0.78	18.56	Reversed	Reversed	Reversed	Reversed	buffer
Wang et al.	2019/8/2	Nano Energy	SLG | FTO | SnO2-c | Al2O3-mp | NiO-np | Perovskite | Spiro-MeOTAD | Au	0.17	0	nip	FALSE	FALSE	FALSE	0	SLG | FTO	SnO2-c | Al2O3-mp | NiO-np	Spin-coating | Spin-coating | Spin-coating	FALSE	FALSE	FALSE	FALSE	TRUE	FALSE	3	TRUE	FALSE	MAPbI3	FALSE	FALSE	1.6	FALSE	Composition	1	Spin-coating	Liquid	Air	DMF	1	FALSE	130	90	FALSE	Spiro-MeOTAD		Spin-coating	Au		Evaporation	FALSE	FALSE	FALSE	TRUE	1	FALSE	100	0.993	22.04	0.708	15.48	0.993	22.04	0.708	15.48	Reversed	Reversed	Reversed	Reversed	buffer
Wang et al.	2019/8/2	Nano Energy	SLG | FTO | SnO2-c | Al2O3-mp | NiO-np | Perovskite | Spiro-MeOTAD | Au	0.17	0	nip	FALSE	FALSE	FALSE	0	SLG | FTO	SnO2-c | Al2O3-mp | NiO-np	Spin-coating | Spin-coating | Spin-coating	FALSE	FALSE	FALSE	FALSE	TRUE	FALSE	3	TRUE	FALSE	MAPbI3	FALSE	FALSE	1.6	FALSE	Composition	1	Spin-coating	Liquid	Air	DMF	1	FALSE	130	90	FALSE	Spiro-MeOTAD		Spin-coating	Au		Evaporation	FALSE	FALSE	FALSE	TRUE	1	FALSE	100	1.007	22.27	0.71	15.93	1.007	22.27	0.71	15.93	Reversed	Reversed	Reversed	Reversed	buffer
Wang et al.	2019/8/2	Nano Energy	SLG | FTO | SnO2-c | Al2O3-mp | NiO-np | Perovskite | Spiro-MeOTAD | Au	0.17	0	nip	FALSE	FALSE	FALSE	0	SLG | FTO	SnO2-c | Al2O3-mp | NiO-np	Spin-coating | Spin-coating | Spin-coating	FALSE	FALSE	FALSE	FALSE	TRUE	FALSE	3	TRUE	FALSE	MAPbI3	FALSE	FALSE	1.6	FALSE	Composition	1	Spin-coating	Liquid	Air	DMF	1	FALSE	130	90	FALSE	Spiro-MeOTAD		Spin-coating	Au		Evaporation	FALSE	FALSE	FALSE	TRUE	1	FALSE	100	1	20.1	0.798	16.03	1	20.1	0.798	16.03	Reversed	Reversed	Reversed	Reversed	buffer
Wang et al.	2019/8/2	Nano Energy	SLG | FTO | SnO2-c | Al2O3-mp | NiO-np | Perovskite | Spiro-MeOTAD | Au	0.17	0	nip	FALSE	FALSE	FALSE	0	SLG | FTO	SnO2-c | Al2O3-mp | NiO-np	Spin-coating | Spin-coating | Spin-coating	FALSE	FALSE	FALSE	FALSE	TRUE	FALSE	3	TRUE	FALSE	MAPbI3	FALSE	FALSE	1.6	FALSE	Composition	1	Spin-coating	Liquid	Air	DMF	1	FALSE	130	90	FALSE	Spiro-MeOTAD		Spin-coating	Au		Evaporation	FALSE	FALSE	FALSE	TRUE	1	FALSE	100	0.986	20.12	0.728	14.43	0.986	20.12	0.728	14.43	Reversed	Reversed	Reversed	Reversed	buffer
Wang et al.	2019/8/2	Nano Energy	SLG | FTO | SnO2-c | Al2O3-mp | NiO-np | Perovskite | Spiro-MeOTAD | Au	0.17	0	nip	FALSE	FALSE	FALSE	0	SLG | FTO	SnO2-c | Al2O3-mp | NiO-np	Spin-coating | Spin-coating | Spin-coating	FALSE	FALSE	FALSE	FALSE	TRUE	FALSE	3	TRUE	FALSE	MAPbI3	FALSE	FALSE	1.6	FALSE	Composition	1	Spin-coating	Liquid	Air	DMF	1	FALSE	130	90	FALSE	Spiro-MeOTAD		Spin-coating	Au		Evaporation	FALSE	FALSE	FALSE	TRUE	1	FALSE	100	0.992	21.21	0.698	14.68	0.992	21.21	0.698	14.68	Reversed	Reversed	Reversed	Reversed	buffer
Li et al.	2019/7/3	Advanced Materials	SLG | FTO | TiO2-c | Perovskite | Spiro-MeTAD | Au	0.1	0	nip	FALSE	FALSE	FALSE	0	SLG | FTO	TiO2-c	CBD	FALSE	FALSE	TRUE	FALSE	FALSE	FALSE	2	FALSE	FALSE	(BEA)0.5MA3Pb3I10	FALSE	FALSE		FALSE		1	Spin-coating	Liquid	N2	DMF; DMSO	4; 1	FALSE	100	10	FALSE	Spiro-MeOTAD	Li-TFSI; TBP	Spin-coating	Au	100	Evaporation	FALSE	FALSE	FALSE	TRUE	1	FALSE	100	1.06	20.61	0.681	14.86	1.06	20.61	0.681	14.86	Reversed	Reversed	Reversed	Reversed	buffer
Li et al.	2019/7/3	Advanced Materials	SLG | FTO | TiO2-c | Perovskite | Spiro-MeTAD | Au	0.1	0	nip	FALSE	FALSE	FALSE	0	SLG | FTO	TiO2-c	CBD	FALSE	FALSE	TRUE	FALSE	FALSE	FALSE	2	FALSE	FALSE	BA2MA3Pb4I13	FALSE	FALSE		FALSE		1	Spin-coating	Liquid	N2	DMF; DMSO	4; 1	FALSE	100	10	FALSE	Spiro-MeOTAD	Li-TFSI; TBP	Spin-coating	Au	100	Evaporation	FALSE	FALSE	FALSE	TRUE	1	FALSE	100	1.05	17.7	0.62	11.52	1.05	17.7	0.62	11.52	Reversed	Reversed	Reversed	Reversed	buffer
Li et al.	2019/7/3	Advanced Materials	SLG | FTO | TiO2-c | Perovskite | Spiro-MeTAD | Au	0.1	0	nip	FALSE	FALSE	FALSE	0	SLG | FTO	TiO2-c	CBD	FALSE	FALSE	TRUE	FALSE	FALSE	FALSE	2	FALSE	FALSE	(BEA)0.5Cs0.15FA2.36MA0.48Pb3Br1.7I0.83	FALSE	FALSE		FALSE		1	Spin-coating	Liquid	N2	DMF; DMSO	4; 1	FALSE	100	10	FALSE	Spiro-MeOTAD	Li-TFSI; TBP	Spin-coating	Au	100	Evaporation	FALSE	FALSE	FALSE	TRUE	1	FALSE	100	1.1	21.89	0.722	17.39	1.1	21.89	0.722	17.39	Reversed	Reversed	Reversed	Reversed	buffer
Li et al.	2019/7/3	Advanced Materials	SLG | FTO | TiO2-c | Perovskite | Spiro-MeTAD | Au	0.1	0	nip	FALSE	FALSE	FALSE	0	SLG | FTO	TiO2-c	CBD	FALSE	FALSE	TRUE	FALSE	FALSE	FALSE	2	FALSE	FALSE	BA2Cs0.1FA2.36MA0.48Pb3Br1.7I0.83	FALSE	FALSE		FALSE		1	Spin-coating	Liquid	N2	DMF; DMSO	4; 1	FALSE	100	10	FALSE	Spiro-MeOTAD	Li-TFSI; TBP	Spin-coating	Au	100	Evaporation	FALSE	FALSE	FALSE	TRUE	1	FALSE	100	1.1	20.81	0.613	13.96	1.1	20.81	0.613	13.96	Reversed	Reversed	Reversed	Reversed	buffer
