Repository: SNK1428/SAMs_Simulator

**Not yet finished**

# 项目说明

## 项目结构

```
Project_root
  |-Data_Generator                  // 编码软件 预测数据生成软件
  |   |-config.txt                  // 配置文件(可通过执行执行文件时指定位置)
  |-Fitting_model                   // 存储的网格+交叉验证搜索的模型
  |-Raw_Mole_Encode_Generator       // 将分子结构（SMILES，CML，MOL）文件转为分子编码
  |-Data                            // 原始数据存储位置
  |-README.md                       // 本文件
```

## 操作系统及配置

Linux(Recommend: Debian12), 16G RAM + 256G swap, CUDA11.8

## 语言版本与主要包依赖

### C++17

CMake 3.25
Clang 14.0.6
GCC 11.3

File: Data/input/selectTxt_unix_original_0.02.txt (part 10 of 11)
Li et al.	2019/7/3	Advanced Materials	SLG | FTO | TiO2-c | Perovskite | Spiro-MeTAD | Au	0.1	0	nip	FALSE	FALSE	FALSE	0	SLG | FTO	TiO2-c	CBD	FALSE	FALSE	TRUE	FALSE	FALSE	FALSE	2	FALSE	FALSE	(BEA)0.5Cs0.15FA2.36MA0.48Pb3Br1.7I0.83	FALSE	FALSE		FALSE		1	Spin-coating	Liquid	N2	DMF; DMSO	4; 1	FALSE	100	10	FALSE	Spiro-MeOTAD	Li-TFSI; TBP	Spin-coating	Au	100	Evaporation	FALSE	FALSE	FALSE	TRUE	1	FALSE	100	1.1	21.89	0.722	17.39	1.1	21.89	0.722	17.39	Reversed	Reversed	Reversed	Reversed	buffer
Li et al.	2019/7/3	Advanced Materials	SLG | FTO | TiO2-c | Perovskite | Spiro-MeTAD | Au	0.1	0	nip	FALSE	FALSE	FALSE	0	SLG | FTO	TiO2-c	CBD	FALSE	FALSE	TRUE	FALSE	FALSE	FALSE	2	FALSE	FALSE	BA2Cs0.1FA2.36MA0.48Pb3Br1.7I0.83	FALSE	FALSE		FALSE		1	Spin-coating	Liquid	N2	DMF; DMSO	4; 1	FALSE	100	10	FALSE	Spiro-MeOTAD	Li-TFSI; TBP	Spin-coating	Au	100	Evaporation	FALSE	FALSE	FALSE	TRUE	1	FALSE	100	1.1	20.81	0.613	13.96	1.1	20.81	0.613	13.96	Reversed	Reversed	Reversed	Reversed	buffer
Li et al.	2019/7/3	Advanced Materials	SLG | FTO | TiO2-c | Perovskite | Spiro-MeTAD | Au	0.1	0	nip	FALSE	FALSE	FALSE	0	SLG | FTO	TiO2-c	CBD	FALSE	FALSE	TRUE	FALSE	FALSE	FALSE	2	FALSE	FALSE	(BEA)0.5Cs0.15FA2.36MA0.48Pb3Br1.7I0.83	FALSE	FALSE		FALSE		1	Spin-coating	Liquid	N2	DMF; DMSO	4; 1	FALSE	100	10	FALSE	Spiro-MeOTAD	Li-TFSI; TBP	Spin-coating	Au	100	Evaporation	FALSE	FALSE	FALSE	TRUE	1	FALSE	100	1.1	21.89	0.722	17.39	1.1	21.89	0.722	17.39	Reversed	Reversed	Reversed	Reversed	buffer
Li et al.	2019/7/3	Advanced Materials	SLG | FTO | TiO2-c | Perovskite | Spiro-MeTAD | Au	0.1	0	nip	FALSE	FALSE	FALSE	0	SLG | FTO	TiO2-c	CBD	FALSE	FALSE	TRUE	FALSE	FALSE	FALSE	2	FALSE	FALSE	BA2Cs0.1FA2.36MA0.48Pb3Br1.7I0.83	FALSE	FALSE		FALSE		1	Spin-coating	Liquid	N2	DMF; DMSO	4; 1	FALSE	100	10	FALSE	Spiro-MeOTAD	Li-TFSI; TBP	Spin-coating	Au	100	Evaporation	FALSE	FALSE	FALSE	TRUE	1	FALSE	100	1.1	20.81	0.613	13.96	1.1	20.81	0.613	13.96	Reversed	Reversed	Reversed	Reversed	buffer
Li et al.	2019/7/3	Advanced Materials	SLG | FTO | TiO2-c | Perovskite | Spiro-MeTAD | Au	0.1	0	nip	FALSE	FALSE	FALSE	0	SLG | FTO	TiO2-c	CBD	FALSE	FALSE	TRUE	FALSE	FALSE	FALSE	2	FALSE	FALSE	(BEA)0.5Cs0.15FA2.36MA0.48Pb3Br1.7I0.83	FALSE	FALSE		FALSE		1	Spin-coating	Liquid	N2	DMF; DMSO	4; 1	FALSE	100	10	FALSE	Spiro-MeOTAD	Li-TFSI; TBP	Spin-coating	Au	100	Evaporation	FALSE	FALSE	FALSE	TRUE	1	FALSE	100	1.1	21.89	0.722	17.39	1.1	21.89	0.722	17.39	Reversed	Reversed	Reversed	Reversed	buffer
Li et al.	2019/7/3	Advanced Materials	SLG | FTO | TiO2-c | Perovskite | Spiro-MeTAD | Au	0.1	0	nip	FALSE	FALSE	FALSE	0	SLG | FTO	TiO2-c	CBD	FALSE	FALSE	TRUE	FALSE	FALSE	FALSE	2	FALSE	FALSE	BA2Cs0.1FA2.36MA0.48Pb3Br1.7I0.83	FALSE	FALSE		FALSE		1	Spin-coating	Liquid	N2	DMF; DMSO	4; 1	FALSE	100	10	FALSE	Spiro-MeOTAD	Li-TFSI; TBP	Spin-coating	Au	100	Evaporation	FALSE	FALSE	FALSE	TRUE	1	FALSE	100	1.1	20.81	0.613	13.96	1.1	20.81	0.613	13.96	Reversed	Reversed	Reversed	Reversed	buffer
Yan et al.	2019/9/25	Sustainable Energy & Fuels	SLG | ITO | SnO2-np | Perovskite | Spiro-MeTAD | Ag	0.1	0	nip	FALSE	FALSE	FALSE	0	SLG | ITO	SnO2-np	Spin-coating	FALSE	FALSE	FALSE	FALSE	TRUE	FALSE	3	TRUE	FALSE	FA0.83MA0.17PbBr0.51I2.49	FALSE	FALSE		FALSE		1	Spin-coating	Liquid	N2	DMF; DMSO	2; 1	TRUE	140	10	FALSE	Spiro-MeOTAD	Li-TFSI; TBP	Spin-coating	Ag	80	Evaporation	FALSE	FALSE	FALSE	TRUE	1	FALSE	100	1.18	20.04	0.759	19.63	1.18	20.04	0.759	19.63	Reversed	Reversed	Reversed	Reversed	buffer
Liu et al.	2019/10/1	Journal of Power Sources	SLG | FTO | TiO2-c | Perovskite | CuPc | Carbon	0.071	0	nip	FALSE	FALSE	FALSE	0	SLG | FTO	TiO2-c	Spin-coating	FALSE	FALSE	FALSE	FALSE	TRUE	FALSE	3	TRUE	FALSE	CsPbBr3	TRUE	FALSE		FALSE		2	Spin-coating >> Spin-coating	Liquid >> Liquid	Unknown	DMF >> Methanol	1 >> 1	FALSE	90.0 >> 250.0	60.0 >> 5.0	FALSE	CuPc		Evaporation	Carbon		Doctor blading	FALSE	FALSE	FALSE	TRUE	1	FALSE	100	1.292	7.36	0.73	6.94	1.292	7.36	0.73	6.16	Reversed	Reversed	Reversed	Stabilised	buffer
Liu et al.	2019/10/1	Journal of Power Sources	SLG | FTO | TiO2-c | Perovskite | CuPc | Carbon	0.071	0	nip	FALSE	FALSE	FALSE	0	SLG | FTO	TiO2-c	Spin-coating	FALSE	FALSE	FALSE	FALSE	TRUE	FALSE	3	TRUE	FALSE	CsPbBr3	TRUE	FALSE		FALSE		2	Spin-coating >> Spin-coating	Liquid >> Liquid	Unknown	DMF >> Methanol	1 >> 1	FALSE	90.0 >> 250.0	60.0 >> 5.0	FALSE	CuPc		Evaporation	Carbon		Doctor blading	FALSE	FALSE	FALSE	TRUE	1	FALSE	100	1.269	7.25	0.727	6.68	1.269	7.25	0.727	5.69	Reversed	Reversed	Reversed	Stabilised	buffer
Liu et al.	2019/10/1	Journal of Power Sources	SLG | FTO | TiO2-c | Perovskite | CuPc | Carbon	0.071	0	nip	FALSE	FALSE	FALSE	0	SLG | FTO	TiO2-c	Spin-coating	FALSE	FALSE	FALSE	FALSE	TRUE	FALSE	3	TRUE	FALSE	CsPbBr3	TRUE	FALSE		FALSE		2	Spin-coating >> Spin-coating	Liquid >> Liquid	Unknown	DMF >> Methanol	1 >> 1	FALSE	90.0 >> 250.0	60.0 >> 5.0	FALSE	CuPc		Evaporation	Carbon		Doctor blading	FALSE	FALSE	FALSE	TRUE	1	FALSE	100	1.362	7.92	0.793	8.55	1.362	7.92	0.793	7.95	Reversed	Reversed	Reversed	Stabilised	buffer
Liu et al.	2019/10/1	Journal of Power Sources	SLG | FTO | TiO2-c | Perovskite | CuPc | Carbon	0.071	0	nip	FALSE	FALSE	FALSE	0	SLG | FTO	TiO2-c	Spin-coating	FALSE	FALSE	FALSE	FALSE	TRUE	FALSE	3	TRUE	FALSE	CsPbBr3	TRUE	FALSE		FALSE		2	Spin-coating >> Spin-coating	Liquid >> Liquid	Unknown	DMF >> Methanol	1 >> 1	FALSE	90.0 >> 250.0	60.0 >> 5.0	FALSE	CuPc		Evaporation	Carbon		Doctor blading	FALSE	FALSE	FALSE	TRUE	1	FALSE	100	1.315	7.48	0.741	7.29	1.315	7.48	0.741	6.57	Reversed	Reversed	Reversed	Stabilised	buffer
Liu et al.	2019/10/1	Journal of Power Sources	SLG | FTO | TiO2-c | Perovskite | CuPc | Carbon	0.071	0	nip	FALSE	FALSE	FALSE	0	SLG | FTO	TiO2-c	Spin-coating	FALSE	FALSE	FALSE	FALSE	TRUE	FALSE	3	TRUE	FALSE	CsPbBr3	TRUE	FALSE		FALSE		2	Spin-coating >> Spin-coating	Liquid >> Liquid	Unknown	DMF >> Methanol	1 >> 1	FALSE	90.0 >> 250.0	60.0 >> 5.0	FALSE	CuPc		Evaporation	Carbon		Doctor blading	FALSE	FALSE	FALSE	TRUE	25	FALSE	100	1.255	7.02	0.707	6.23	1.255	7.02	0.707	6.23	Reversed	Reversed	Reversed	Reversed	buffer
Liu et al.	2019/10/1	Journal of Power Sources	SLG | FTO | TiO2-c | Perovskite | CuPc | Carbon	0.071	0	nip	FALSE	FALSE	FALSE	0	SLG | FTO	TiO2-c	Spin-coating	FALSE	FALSE	FALSE	FALSE	TRUE	FALSE	3	TRUE	FALSE	CsPbBr3	TRUE	FALSE		FALSE		2	Spin-coating >> Spin-coating	Liquid >> Liquid	Unknown	DMF >> Methanol	1 >> 1	FALSE	90.0 >> 250.0	60.0 >> 5.0	FALSE	CuPc		Evaporation	Carbon		Doctor blading	FALSE	FALSE	FALSE	TRUE	25	FALSE	100	1.246	6.81	0.71	6.02	1.246	6.81	0.71	6.02	Reversed	Reversed	Reversed	Reversed	buffer
Liu et al.	2019/10/1	Journal of Power Sources	SLG | FTO | TiO2-c | Perovskite | CuPc | Carbon	0.071	0	nip	FALSE	FALSE	FALSE	0	SLG | FTO	TiO2-c	Spin-coating	FALSE	FALSE	FALSE	FALSE	TRUE	FALSE	3	TRUE	FALSE	CsPbBr3	TRUE	FALSE		FALSE		2	Spin-coating >> Spin-coating	Liquid >> Liquid	Unknown	DMF >> Methanol	1 >> 1	FALSE	90.0 >> 250.0	60.0 >> 5.0	FALSE	CuPc		Evaporation	Carbon		Doctor blading	FALSE	FALSE	FALSE	TRUE	25	FALSE	100	1.325	7.79	0.774	7.99	1.325	7.79	0.774	7.99	Reversed	Reversed	Reversed	Reversed	buffer
Liu et al.	2019/10/1	Journal of Power Sources	SLG | FTO | TiO2-c | Perovskite | CuPc | Carbon	0.071	0	nip	FALSE	FALSE	FALSE	0	SLG | FTO	TiO2-c	Spin-coating	FALSE	FALSE	FALSE	FALSE	TRUE	FALSE	3	TRUE	FALSE	CsPbBr3	TRUE	FALSE		FALSE		2	Spin-coating >> Spin-coating	Liquid >> Liquid	Unknown	DMF >> Methanol	1 >> 1	FALSE	90.0 >> 250.0	60.0 >> 5.0	FALSE	CuPc		Evaporation	Carbon		Doctor blading	FALSE	FALSE	FALSE	TRUE	25	FALSE	100	1.276	7.17	0.713	6.52	1.276	7.17	0.713	6.52	Reversed	Reversed	Reversed	Reversed	buffer
Li et al.	2019/10/1	ACS Energy Letters	SLG | FTO | TiO2-c | Perovskite | PTAA | MoO3 | Ag	0.725	0	nip	FALSE	FALSE	FALSE	0	SLG | FTO	TiO2-c	CBD	FALSE	TRUE	FALSE	FALSE	FALSE	FALSE	0	TRUE	FALSE	CsPbI3	TRUE	FALSE	1.76	FALSE		1	Spin-coating	Liquid	Dry air	Hexane	1	FALSE	Unknown	Unknown	FALSE	PTAA	LAD	Spin-coating	MoO3 | Ag	8.0 | 100.0	Evaporation | Evaporation	FALSE	FALSE	FALSE	TRUE	1	FALSE	100	1.25	13.83	0.72	12.3	1.25	13.83	0.72	12.3	Reversed	Reversed	Reversed	Reversed	buffer
Li et al.	2019/10/1	ACS Energy Letters	SLG | FTO | TiO2-c | Perovskite | PTAA | MoO3 | Ag	0.725	0	nip	FALSE	FALSE	FALSE	0	SLG | FTO	TiO2-c	CBD	FALSE	TRUE	FALSE	FALSE	FALSE	FALSE	0	TRUE	FALSE	CsPbI3	TRUE	FALSE	1.76	FALSE		1	Spin-coating	Liquid	Dry air	Hexane	1	FALSE	Unknown	Unknown	FALSE	PTAA	LAD	Spin-coating	MoO3 | Ag	8.0 | 100.0	Evaporation | Evaporation	FALSE	FALSE	FALSE	TRUE	2	FALSE	100	1.22	13.34	0.7	11.9	1.22	13.34	0.7	11.9	Reversed	Reversed	Reversed	Reversed	buffer
Li et al.	2019/10/1	ACS Energy Letters	SLG | FTO | TiO2-c | Perovskite | PTAA | MoO3 | Ag	0.725	0	nip	FALSE	FALSE	FALSE	0	SLG | FTO	TiO2-c	CBD	FALSE	TRUE	FALSE	FALSE	FALSE	FALSE	0	TRUE	FALSE	FAPbI3	FALSE	FALSE	1.52	FALSE		1	Spin-coating	Liquid	Dry air	Hexane	1	FALSE	Unknown	Unknown	FALSE	PTAA	LAD	Spin-coating	MoO3 | Ag	8.0 | 100.0	Evaporation | Evaporation	FALSE	FALSE	FALSE	TRUE	1	FALSE	100	1.15	15.97	0.66	12	1.15	15.97	0.66	12	Reversed	Reversed	Reversed	Reversed	buffer
Li et al.	2019/10/1	ACS Energy Letters	SLG | FTO | TiO2-c | Perovskite | PTAA | MoO3 | Ag	0.725	0	nip	FALSE	FALSE	FALSE	0	SLG | FTO	TiO2-c	CBD	FALSE	TRUE	FALSE	FALSE	FALSE	FALSE	0	TRUE	FALSE	FAPbI3	FALSE	FALSE	1.52	FALSE		1	Spin-coating	Liquid	Dry air	Hexane	1	FALSE	Unknown	Unknown	FALSE	PTAA	LAD	Spin-coating	MoO3 | Ag	8.0 | 100.0	Evaporation | Evaporation	FALSE	FALSE	FALSE	TRUE	2	FALSE	100	1.13	15.72	0.65	11.7	1.13	15.72	0.65	11.7	Reversed	Reversed	Reversed	Reversed	buffer
Li et al.	2019/10/1	ACS Energy Letters	SLG | FTO | TiO2-c | Perovskite | PTAA | MoO3 | Ag	0.725	0	nip	FALSE	FALSE	FALSE	0	SLG | FTO	TiO2-c	CBD	FALSE	TRUE	FALSE	FALSE	FALSE	FALSE	0.0 | 0.0	FALSE	FALSE	CsPbI3 | FAPbI3	FALSE	FALSE		FALSE		2	Spin-coating >> Spin-coating	Liquid >> Liquid	Dry air >> Dry air	Hexane >> Octane	1 >> 1	FALSE	Unknown	Unknown	FALSE	PTAA	LAD	Spin-coating	MoO3 | Ag	8.0 | 100.0	Evaporation | Evaporation	FALSE	FALSE	FALSE	TRUE	1	FALSE	100	1.22	17.26	0.74	15.6	1.22	17.26	0.74	15.6	Reversed	Reversed	Reversed	Reversed	buffer
Li et al.	2019/10/1	ACS Energy Letters	SLG | FTO | TiO2-c | Perovskite | PTAA | MoO3 | Ag	0.725	0	nip	FALSE	FALSE	FALSE	0	SLG | FTO	TiO2-c	CBD	FALSE	TRUE	FALSE	FALSE	FALSE	FALSE	0.0 | 0.0	FALSE	FALSE	CsPbI3 | FAPbI3	FALSE	FALSE		FALSE		2	Spin-coating >> Spin-coating	Liquid >> Liquid	Dry air >> Dry air	Hexane >> Octane	1 >> 1	FALSE	Unknown	Unknown	FALSE	PTAA	LAD	Spin-coating	MoO3 | Ag	8.0 | 100.0	Evaporation | Evaporation	FALSE	FALSE	FALSE	TRUE	2	FALSE	100	1.2	16.7	0.74	15.2	1.2	16.7	0.74	15.2	Reversed	Reversed	Reversed	Reversed	buffer
Liang et al.	2019/10/25	The Journal of Physical Chemistry C	SLG | FTO | TiO2-c | TiO2-mp | Perovskite | Spiro-MeOTAD | Ag	0.1	0	nip	FALSE	FALSE	FALSE	0	SLG | FTO	TiO2-c | TiO2-mp	Spin-coating | Spin-coating	FALSE	FALSE	FALSE	FALSE	TRUE	FALSE	3	FALSE	TRUE	CsBi3I10	TRUE	TRUE	1.78	FALSE		1	Spin-coating	Liquid	Unknown	DMF; DMSO	1; 4	FALSE	160	20	FALSE	Spiro-MeOTAD		Spin-coating	Ag	90	Evaporation	FALSE	FALSE	FALSE	TRUE	1	FALSE	100	0.34	2.3	0.32	0.25	0.34	2.3	0.32	0.25	Reversed	Reversed	Reversed	Reversed	buffer
Liang et al.	2019/10/25	The Journal of Physical Chemistry C	SLG | FTO | TiO2-c | TiO2-mp | Perovskite | Spiro-MeOTAD | Ag	0.1	0	nip	FALSE	FALSE	FALSE	0	SLG | FTO	TiO2-c | TiO2-mp	Spin-coating | Spin-coating	FALSE	FALSE	FALSE	FALSE	TRUE	FALSE	3	FALSE	TRUE	CsBi3I10	TRUE	TRUE	1.78	FALSE		1	Spin-coating	Liquid	Unknown	DMF; DMSO	1; 4	FALSE	160	20	TRUE	Spiro-MeOTAD		Spin-coating	Ag	90	Evaporation	FALSE	FALSE	FALSE	TRUE	1	FALSE	100	0.53	4.31	0.46	1.05	0.53	4.31	0.46	1.05	Reversed	Reversed	Reversed	Reversed	buffer
Xue et al.	2017/3/14	Journal of Materials Chemistry A	SLG | ITO | PEDOT:PSS | Perovskite | PCBM-60 | Al	0.16	0	pin	FALSE	FALSE	FALSE	0	SLG | ITO	PCBM-60	Spin-coating	FALSE	FALSE	FALSE	FALSE	TRUE	FALSE	3	TRUE	FALSE	MAPbI3	FALSE	FALSE	1.6	FALSE	Composition	1	Spin-coating	Liquid	N2	DMF	1	FALSE	100	60	FALSE	PEDOT:PSS		Spin-coating	Al	100	Evaporation	FALSE	FALSE	FALSE	TRUE	1	FALSE	100	0.97	20.4	0.625	12.4	0.97	20.4	0.625	12.4	Reversed	Reversed	Reversed	Reversed	buffer
Xue et al.	2017/3/14	Journal of Materials Chemistry A	SLG | ITO | PEDOT:PSS | Perovskite | PCBM-60 | PN4N | Al	0.16	0	pin	FALSE	FALSE	FALSE	0	SLG | ITO	PCBM-60 | PN4N	Spin-coating | Spin-coating	FALSE	FALSE	FALSE	FALSE	TRUE	FALSE	3	TRUE	FALSE	MAPbI3	FALSE	FALSE	1.6	FALSE	Composition	1	Spin-coating	Liquid	N2	DMF	1	FALSE	100	60	FALSE	PEDOT:PSS		Spin-coating	Al	100	Evaporation	FALSE	FALSE	FALSE	TRUE	1	FALSE	100	1	20.61	0.725	15	1	20.61	0.725	15	Reversed	Reversed	Reversed	Reversed	buffer
Xue et al.	2017/3/14	Journal of Materials Chemistry A	SLG | ITO | PEDOT:PSS | Perovskite | PCBM-60 | Al	0.16	0	pin	FALSE	FALSE	FALSE	0	SLG | ITO	PCBM-60	Spin-coating	FALSE	FALSE	FALSE	FALSE	TRUE	FALSE	3	TRUE	FALSE	MAPbI3	FALSE	FALSE	1.6	FALSE	Composition	1	Spin-coating	Liquid	N2	DMF	1	FALSE	100	60	FALSE	PEDOT:PSS		Spin-coating	Al	100	Evaporation	FALSE	FALSE	FALSE	TRUE	1	FALSE	100	0.98	20.47	0.621	12.5	0.98	20.47	0.621	12.5	Reversed	Reversed	Reversed	Reversed	buffer
Xue et al.	2017/3/14	Journal of Materials Chemistry A	SLG | ITO | PEDOT:PSS | Perovskite | PCBM-60 | PFN | Al	0.16	0	pin	FALSE	FALSE	FALSE	0	SLG | ITO	PCBM-60 | PFN	Spin-coating | Spin-coating	FALSE	FALSE	FALSE	FALSE	TRUE	FALSE	3	TRUE	FALSE	MAPbI3	FALSE	FALSE	1.6	FALSE	Composition	1	Spin-coating	Liquid	N2	DMF	1	FALSE	100	60	FALSE	PEDOT:PSS		Spin-coating	Al	100	Evaporation	FALSE	FALSE	FALSE	TRUE	1	FALSE	100	0.89	17.76	0.552	8.7	0.89	17.76	0.552	8.7	Reversed	Reversed	Reversed	Reversed	buffer
Xue et al.	2017/3/14	Journal of Materials Chemistry A	SLG | ITO | PEDOT:PSS | Perovskite | PCBM-60 | Al	0.16	0	pin	FALSE	FALSE	FALSE	0	SLG | ITO	PCBM-60	Spin-coating	FALSE	FALSE	FALSE	FALSE	TRUE	FALSE	3	TRUE	FALSE	MAPbI3	FALSE	FALSE	1.6	FALSE	Composition	1	Spin-coating	Liquid	N2	DMF	1	FALSE	100	60	FALSE	PEDOT:PSS		Spin-coating	Al	100	Evaporation	FALSE	FALSE	FALSE	TRUE	1	FALSE	100	0.85	17.15	0.538	7.8	0.85	17.15	0.538	7.8	Reversed	Reversed	Reversed	Reversed	buffer
Xiao et al.	2018/12/6	ChemSusChem	SLG | FTO | TiO2-c | TiO2-mp | NiO-mp | Perovskite | Carbon	0.72	0	nip	FALSE	FALSE	FALSE	0	SLG | FTO	TiO2-c | TiO2-mp	Spin-coating | Spin-coating	FALSE	FALSE	FALSE	FALSE	TRUE	FALSE	3	TRUE	FALSE	Cs0.05FA0.38MA0.57PbBr0.2I2.8	FALSE	FALSE		FALSE		2	Spin-coating >> CBD	Liquid >> Liquid	Air >> Air	DMF >> IPA	1 >> 1	FALSE	70.0 >> 100.0	30.0 >> 30.0	FALSE	NiO-mp		Spin-coating	Carbon		Doctor blading	FALSE	FALSE	FALSE	TRUE	1	FALSE	100	0.97	23.3	0.71	15.7	0.97	23.3	0.71	15.7	Reversed	Reversed	Reversed	Reversed	buffer
Gao et al.	2019/4/15	Advanced Functional Materials	SLG | FTO | TiO2-c | Perovskite | Spiro-MeOTAD | Au	0.12	0	nip	FALSE	FALSE	FALSE	0	SLG | FTO	TiO2-c	Spray-pyrolys	FALSE	FALSE	TRUE	FALSE	FALSE	FALSE	2	FALSE	FALSE	(PEA)0.33MA0.67PbI3	FALSE	FALSE		FALSE		1	Spin-coating	Liquid	N2	DMF	1	TRUE	100	15	FALSE	Spiro-MeOTAD	Li-TFSI; TBP	Spin-coating	Au	100	Evaporation	FALSE	FALSE	FALSE	TRUE	1	FALSE	100	1.07	14.2	0.45	6.78	1.07	14.2	0.45	6.78	Reversed	Reversed	Reversed	Reversed	buffer
Gao et al.	2019/4/15	Advanced Functional Materials	SLG | FTO | TiO2-c | Perovskite | Spiro-MeOTAD | Au	0.12	0	nip	FALSE	FALSE	FALSE	0	SLG | FTO	TiO2-c	Spray-pyrolys	FALSE	FALSE	TRUE	FALSE	FALSE	FALSE	2	FALSE	FALSE	(PEA)0.33MA0.67PbI3	FALSE	FALSE		FALSE		1	Spin-coating	Liquid	N2	DMF; DMSO	8; 2	TRUE	100	15	FALSE	Spiro-MeOTAD	Li-TFSI; TBP	Spin-coating	Au	100	Evaporation	FALSE	FALSE	FALSE	TRUE	1	FALSE	100	1.08	16.04	0.59	10.18	1.08	16.04	0.59	10.18	Reversed	Reversed	Reversed	Reversed	buffer
Gao et al.	2019/4/15	Advanced Functional Materials	SLG | FTO | TiO2-c | Perovskite | Spiro-MeOTAD | Au	0.12	0	nip	FALSE	FALSE	FALSE	0	SLG | FTO	TiO2-c	Spray-pyrolys	FALSE	FALSE	TRUE	FALSE	FALSE	FALSE	2	FALSE	FALSE	(PEA)0.33MA0.67PbI3	FALSE	FALSE		FALSE		1	Spin-coating	Liquid	N2	DMF; DMSO	5; 5	TRUE	100	15	FALSE	Spiro-MeOTAD	Li-TFSI; TBP	Spin-coating	Au	100	Evaporation	FALSE	FALSE	FALSE	TRUE	1	FALSE	100	1.12	16.42	0.67	12.29	1.12	16.42	0.67	12.29	Reversed	Reversed	Reversed	Reversed	buffer
Gao et al.	2019/4/15	Advanced Functional Materials	SLG | FTO | TiO2-c | Perovskite | Spiro-MeOTAD | Au	0.12	0	nip	FALSE	FALSE	FALSE	0	SLG | FTO	TiO2-c	Spray-pyrolys	FALSE	FALSE	TRUE	FALSE	FALSE	FALSE	2	FALSE	FALSE	(PEA)0.33MA0.67PbI3	FALSE	FALSE		FALSE		1	Spin-coating	Liquid	N2	DMF; DMSO	2; 8	TRUE	100	15	FALSE	Spiro-MeOTAD	Li-TFSI; TBP	Spin-coating	Au	100	Evaporation	FALSE	FALSE	FALSE	TRUE	1	FALSE	100	1.1	15.27	0.65	10.86	1.1	15.27	0.65	10.86	Reversed	Reversed	Reversed	Reversed	buffer
Gao et al.	2019/4/15	Advanced Functional Materials	SLG | FTO | TiO2-c | Perovskite | Spiro-MeOTAD | Au	0.12	0	nip	FALSE	FALSE	FALSE	0	SLG | FTO	TiO2-c	Spray-pyrolys	FALSE	FALSE	TRUE	FALSE	FALSE	FALSE	2	FALSE	FALSE	(PEA)0.33MA0.67PbI3	FALSE	FALSE		FALSE		1	Spin-coating	Liquid	N2	DMSO	1	TRUE	100	15	FALSE	Spiro-MeOTAD	Li-TFSI; TBP	Spin-coating	Au	100	Evaporation	FALSE	FALSE	FALSE	TRUE	1	FALSE	100	1.08	13.88	0.6	8.96	1.08	13.88	0.6	8.96	Reversed	Reversed	Reversed	Reversed	buffer
Chen et al.	2019/10/14	Small	SLG | FTO | TiO2-c | TiO2-mp | Perovskite | Spiro-MeOTAD | Au	0.06	0	nip	FALSE	FALSE	FALSE	0	SLG | FTO	TiO2-c | TiO2-mp	Spin-coating | Spin-coating	FALSE	FALSE	FALSE	FALSE	TRUE	FALSE	3	TRUE	FALSE	MAPbI3	FALSE	FALSE	1.56	FALSE		1	Spin-coating	Liquid	N2	DMF	1	TRUE	100	10	FALSE	Spiro-MeOTAD	Li-TFSI; TBP	Spin-coating	Au	100	Evaporation	FALSE	FALSE	FALSE	TRUE	1	FALSE	100	1.03	22.64	0.736	17.2	1.03	22.64	0.736	17.2	Reversed	Reversed	Reversed	Reversed	buffer
Chen et al.	2019/10/14	Small	SLG | FTO | TiO2-c | TiO2-mp | Perovskite | Spiro-MeOTAD | Au	0.06	0	nip	FALSE	FALSE	FALSE	0	SLG | FTO	TiO2-c | TiO2-mp	Spin-coating | Spin-coating	FALSE	FALSE	FALSE	FALSE	TRUE	FALSE	3	TRUE	FALSE	MAPbI3	FALSE	FALSE	1.58	FALSE		1	Spin-coating	Liquid	N2	DMF	1	TRUE	100	10	FALSE	Spiro-MeOTAD	Li-TFSI; TBP	Spin-coating	Au	100	Evaporation	FALSE	FALSE	FALSE	TRUE	1	FALSE	100	1.06	23.95	0.775	19.7	1.06	23.95	0.775	19.7	Reversed	Reversed	Reversed	Reversed	buffer
Chen et al.	2019/10/14	Small	SLG | FTO | TiO2-c | TiO2-mp | Perovskite | Spiro-MeOTAD | Au	0.06	0	nip	FALSE	FALSE	FALSE	0	SLG | FTO	TiO2-c | TiO2-mp	Spin-coating | Spin-coating	FALSE	FALSE	FALSE	FALSE	TRUE	FALSE	3	TRUE	FALSE	MAPbI3	FALSE	FALSE	1.58	FALSE		1	Spin-coating	Liquid	N2	DMF	1	TRUE	100	10	FALSE	Spiro-MeOTAD	Li-TFSI; TBP	Spin-coating	Au	100	Evaporation	FALSE	FALSE	FALSE	TRUE	1	FALSE	100	1.03	22.54	0.71	16.3	1.03	22.54	0.71	16.3	Reversed	Reversed	Reversed	Reversed	buffer
Chen et al.	2019/10/14	Small	SLG | FTO | TiO2-c | TiO2-mp | Perovskite | Spiro-MeOTAD | Au	0.06	0	nip	FALSE	FALSE	FALSE	0	SLG | FTO	TiO2-c | TiO2-mp	Spin-coating | Spin-coating	FALSE	FALSE	FALSE	FALSE	TRUE	FALSE	3	TRUE	FALSE	MAPbI3	FALSE	FALSE	1.58	FALSE		1	Spin-coating	Liquid	N2	DMF	1	TRUE	100	10	FALSE	Spiro-MeOTAD	Li-TFSI; TBP	Spin-coating	Au	100	Evaporation	FALSE	FALSE	FALSE	TRUE	1	FALSE	100	1.04	23.35	0.748	17.9	1.04	23.35	0.748	17.9	Reversed	Reversed	Reversed	Reversed	buffer
Chen et al.	2019/10/14	Small	SLG | FTO | TiO2-c | TiO2-mp | Perovskite | Spiro-MeOTAD | Au	0.06	0	nip	FALSE	FALSE	FALSE	0	SLG | FTO	TiO2-c | TiO2-mp	Spin-coating | Spin-coating	FALSE	FALSE	FALSE	FALSE	TRUE	FALSE	3	TRUE	FALSE	MAPbI3	FALSE	FALSE	1.58	FALSE		1	Spin-coating	Liquid	N2	DMF	1	TRUE	100	10	FALSE	Spiro-MeOTAD	Li-TFSI; TBP	Spin-coating	Au	100	Evaporation	FALSE	FALSE	FALSE	TRUE	1	FALSE	100	1.06	23.75	0.771	19.1	1.06	23.75	0.771	19.1	Reversed	Reversed	Reversed	Reversed	buffer
Chen et al.	2019/10/14	Small	SLG | FTO | TiO2-c | TiO2-mp | Perovskite | Spiro-MeOTAD | Au	0.06	0	nip	FALSE	FALSE	FALSE	0	SLG | FTO	TiO2-c | TiO2-mp	Spin-coating | Spin-coating	FALSE	FALSE	FALSE	FALSE	TRUE	FALSE	3	TRUE	FALSE	MAPbI3	FALSE	FALSE	1.58	FALSE		1	Spin-coating	Liquid	N2	DMF	1	TRUE	100	10	FALSE	Spiro-MeOTAD	Li-TFSI; TBP	Spin-coating	Au	100	Evaporation	FALSE	FALSE	FALSE	TRUE	1	FALSE	100	1.03	23.28	0.736	17.6	1.03	23.28	0.736	17.6	Reversed	Reversed	Reversed	Reversed	buffer
Chen et al.	2019/10/14	Small	SLG | FTO | TiO2-c | TiO2-mp | Perovskite | Spiro-MeOTAD | Au	0.06	0	nip	FALSE	FALSE	FALSE	0	SLG | FTO	TiO2-c | TiO2-mp	Spin-coating | Spin-coating	FALSE	FALSE	FALSE	FALSE	TRUE	FALSE	3	TRUE	FALSE	Cs0.05FA0.81MA0.14PbBr0.45I2.55	FALSE	FALSE	1.56	FALSE		1	Spin-coating	Liquid	N2	DMF	1	TRUE	100	80	FALSE	Spiro-MeOTAD	Li-TFSI; TBP	Spin-coating	Au	100	Evaporation	FALSE	FALSE	FALSE	TRUE	1	FALSE	100	1.08	22.84	0.775	19.1	1.08	22.84	0.775	19.1	Reversed	Reversed	Reversed	Reversed	buffer
Chen et al.	2019/10/14	Small	SLG | FTO | TiO2-c | TiO2-mp | Perovskite | Spiro-MeOTAD | Au	0.06	0	nip	FALSE	FALSE	FALSE	0	SLG | FTO	TiO2-c | TiO2-mp	Spin-coating | Spin-coating	FALSE	FALSE	FALSE	FALSE	TRUE	FALSE	3	TRUE	FALSE	Cs0.05FA0.81MA0.14PbBr0.45I2.55	FALSE	FALSE	1.58	FALSE		1	Spin-coating	Liquid	N2	DMF	1	TRUE	100	80	FALSE	Spiro-MeOTAD	Li-TFSI; TBP	Spin-coating	Au	100	Evaporation	FALSE	FALSE	FALSE	TRUE	1	FALSE	100	1.17	23.12	0.776	21	1.17	23.12	0.776	21	Reversed	Reversed	Reversed	Reversed	buffer
Jeon et al.	2018/5/2	Molecular Crystals and Liquid Crystals	SLG | ITO | PEDOT:PSS | Perovskite | PCBM-70 | Ag	0.096	0	pin	FALSE	FALSE	FALSE	0	SLG | ITO	PCBM-70	Spin-coating	FALSE	FALSE	FALSE	FALSE	TRUE	FALSE	3	TRUE	FALSE	MAPbI3	FALSE	FALSE	1.6	FALSE	Composition	1	Spin-coating	Liquid	Air	DMF; DMSO	9; 1	TRUE	100; 150	10.0; 1.0	FALSE	PEDOT:PSS		Spin-coating	Ag	100	Evaporation	FALSE	FALSE	FALSE	TRUE	1	FALSE	100	0.91	17.31	0.528	8.33	0.91	17.31	0.528	8.33	Reversed	Reversed	Reversed	Reversed	buffer
Jeon et al.	2018/5/2	Molecular Crystals and Liquid Crystals	SLG | ITO | PEDOT:PSS | Perovskite | PCBM-70 | Ag	0.096	0	pin	FALSE	FALSE	FALSE	0	SLG | ITO	PCBM-70	Spin-coating	FALSE	FALSE	FALSE	FALSE	TRUE	FALSE	3	TRUE	FALSE	MAPbI3	FALSE	FALSE	1.6	FALSE	Composition	1	Spin-coating	Liquid	Air	DMF; DMSO	9; 1	TRUE	100; 150	10.0; 1.0	FALSE	PEDOT:PSS		Spin-coating	Ag	100	Evaporation	FALSE	FALSE	FALSE	TRUE	1	FALSE	100	0.92	18.19	0.647	10.85	0.92	18.19	0.647	10.85	Reversed	Reversed	Reversed	Reversed	buffer
Jeon et al.	2018/5/2	Molecular Crystals and Liquid Crystals	SLG | ITO | PEDOT:PSS | Perovskite | PCBM-70 | Ag	0.096	0	pin	FALSE	FALSE	FALSE	0	SLG | ITO	PCBM-70	Spin-coating	FALSE	FALSE	FALSE	FALSE	TRUE	FALSE	3	TRUE	FALSE	MAPbI3	FALSE	FALSE	1.6	FALSE	Composition	1	Spin-coating	Liquid	Air	DMF; DMSO	9; 1	TRUE	100; 150	10.0; 1.0	FALSE	PEDOT:PSS		Spin-coating	Ag	100	Evaporation	FALSE	FALSE	FALSE	TRUE	1	FALSE	100	0.85	16.86	0.743	10.71	0.85	16.86	0.743	10.71	Reversed	Reversed	Reversed	Reversed	buffer
Kim et al.	2019/9/27	Solar Energy Materials and Solar Cells	SLG | ITO | SnO2-np | Perovskite | Spiro-MeOTAD | Au	0.12	0	nip	FALSE	FALSE	FALSE	0	SLG | ITO	SnO2-np	Spin-coating	FALSE	FALSE	FALSE	FALSE	TRUE	FALSE	3	TRUE	FALSE	MAPbI3	FALSE	FALSE	1.6	FALSE	Composition	1	Spin-coating	Liquid	Air	DMF; DMSO	9; 1	TRUE	65; 135	1.0; 3.0	FALSE	Spiro-MeOTAD	Li-TFSI; TBP	Spin-coating	Au		Evaporation	FALSE	FALSE	FALSE	TRUE	1	FALSE	100	1.069	23.58	0.728	18.35	1.069	23.58	0.728	18.35	Reversed	Reversed	Reversed	Reversed	buffer
Kim et al.	2019/9/27	Solar Energy Materials and Solar Cells	SLG | ITO | SnO2-np | Perovskite | Spiro-MeOTAD | Au	0.12	0	nip	FALSE	FALSE	FALSE	0	SLG | ITO	SnO2-np	Spin-coating	FALSE	FALSE	FALSE	FALSE	TRUE	FALSE	3	TRUE	FALSE	FA0.024MA0.976PbBrI2.955	FALSE	FALSE		FALSE		1	Spin-coating	Liquid	Air	DMF; DMSO	9; 1	TRUE	65; 135	1.0; 3.0	FALSE	Spiro-MeOTAD	Li-TFSI; TBP	Spin-coating	Au		Evaporation	FALSE	FALSE	FALSE	TRUE	1	FALSE	100	1.095	23.87	0.756	19.76	1.095	23.87	0.756	19.76	Reversed	Reversed	Reversed	Reversed	buffer
Kim et al.	2019/9/27	Solar Energy Materials and Solar Cells	SLG | ITO | SnO2-np | Perovskite | Spiro-MeOTAD | Au	0.12	0	nip	FALSE	FALSE	FALSE	0	SLG | ITO	SnO2-np	Spin-coating	FALSE	FALSE	FALSE	FALSE	TRUE	FALSE	3	TRUE	FALSE	FA0.048MA0.952PbBrI2.91	FALSE	FALSE		FALSE		1	Spin-coating	Liquid	Air	DMF; DMSO	9; 1	TRUE	65; 135	1.0; 3.0	FALSE	Spiro-MeOTAD	Li-TFSI; TBP	Spin-coating	Au		Evaporation	FALSE	FALSE	FALSE	TRUE	1	FALSE	100	1.132	24.07	0.768	20.93	1.132	24.07	0.768	20.93	Reversed	Reversed	Reversed	Reversed	buffer
Kim et al.	2019/9/27	Solar Energy Materials and Solar Cells	SLG | ITO | SnO2-np | Perovskite | Spiro-MeOTAD | Au	0.7	0	nip	FALSE	FALSE	FALSE	0	SLG | ITO	SnO2-np	Spin-coating	FALSE	FALSE	FALSE	FALSE	TRUE	FALSE	3	TRUE	FALSE	FA0.048MA0.952PbBrI2.91	FALSE	FALSE		FALSE		1	Spin-coating	Liquid	Air	DMF; DMSO	9; 1	TRUE	65; 135	1.0; 3.0	FALSE	Spiro-MeOTAD	Li-TFSI; TBP	Spin-coating	Au		Evaporation	FALSE	FALSE	FALSE	TRUE	1	FALSE	100	1.11	23.75	0.74	19.51	1.11	23.75	0.74	19.51	Reversed	Reversed	Reversed	Reversed	buffer
Kim et al.	2019/9/27	Solar Energy Materials and Solar Cells	SLG | ITO | SnO2-np | Perovskite | Spiro-MeOTAD | Au	1.4	0	nip	FALSE	FALSE	FALSE	0	SLG | ITO	SnO2-np	Spin-coating	FALSE	FALSE	FALSE	FALSE	TRUE	FALSE	3	TRUE	FALSE	FA0.048MA0.952PbBrI2.91	FALSE	FALSE		FALSE		1	Spin-coating	Liquid	Air	DMF; DMSO	9; 1	TRUE	65; 135	1.0; 3.0	FALSE	Spiro-MeOTAD	Li-TFSI; TBP	Spin-coating	Au		Evaporation	FALSE	FALSE	FALSE	TRUE	1	FALSE	100	1.079	23.53	0.705	17.9	1.079	23.53	0.705	17.9	Reversed	Reversed	Reversed	Reversed	buffer
Kim et al.	2019/9/27	Solar Energy Materials and Solar Cells	SLG | ITO | SnO2-np | Perovskite | Spiro-MeOTAD | Au	0.12	0	nip	FALSE	FALSE	FALSE	0	SLG | ITO	SnO2-np	Spin-coating	FALSE	FALSE	FALSE	FALSE	TRUE	FALSE	3	TRUE	FALSE	FA0.072MA0.928PbBrI2.86	FALSE	FALSE		FALSE		1	Spin-coating	Liquid	Air	DMF; DMSO	9; 1	TRUE	65; 135	1.0; 3.0	FALSE	Spiro-MeOTAD	Li-TFSI; TBP	Spin-coating	Au		Evaporation	FALSE	FALSE	FALSE	TRUE	1	FALSE	100	1.082	23.76	0.735	18.89	1.082	23.76	0.735	18.89	Reversed	Reversed	Reversed	Reversed	buffer
Kim et al.	2019/9/27	Solar Energy Materials and Solar Cells	SLG | ITO | SnO2-np | Perovskite | Spiro-MeOTAD | Au	0.12	0	nip	FALSE	FALSE	FALSE	0	SLG | ITO	SnO2-np	Spin-coating	FALSE	FALSE	FALSE	FALSE	TRUE	FALSE	3	TRUE	FALSE	FA0.1MA0.9PbBrI2.8	FALSE	FALSE		FALSE		1	Spin-coating	Liquid	Air	DMF; DMSO	9; 1	TRUE	65; 135	1.0; 3.0	FALSE	Spiro-MeOTAD	Li-TFSI; TBP	Spin-coating	Au		Evaporation	FALSE	FALSE	FALSE	TRUE	1	FALSE	100	1.06	23.32	0.713	17.67	1.06	23.32	0.713	17.67	Reversed	Reversed	Reversed	Reversed	buffer
Zhang et al.	2019/10/30	Solar RRL	SLG | ITO | DBTMT | Perovskite | C60 | BCP | Ag	0.1	0	pin	FALSE	FALSE	FALSE	0	SLG | ITO	C60 | BCP	Evaporation | Evaporation	FALSE	FALSE	FALSE	FALSE	TRUE	FALSE	3	TRUE	FALSE	MAPbI3	FALSE	FALSE	1.6	FALSE	Composition	2	Spin-coating >> Spin-coating	Liquid >> Liquid	N2 >> N2	DMF >> IPA	1 >> 1	FALSE	Unknown >> 90.0	Unknown >> 8.0	FALSE	DBTMT		Spin-coating	Ag	800	Evaporation	FALSE	FALSE	FALSE	TRUE	1	FALSE	100	1.06	20.7	0.739	16.27	1.06	20.7	0.739	16.27	Reversed	Reversed	Reversed	Reversed	buffer
Zhang et al.	2019/10/30	Solar RRL	SLG | ITO | DBTMT | Perovskite | C60 | BCP | Ag	0.1	0	pin	FALSE	FALSE	FALSE	0	SLG | ITO	C60 | BCP	Evaporation | Evaporation	FALSE	FALSE	FALSE	FALSE	TRUE	FALSE	3	TRUE	FALSE	MAPbI3	FALSE	FALSE	1.6	FALSE	Composition	2	Spin-coating >> Spin-coating	Liquid >> Liquid	N2 >> N2	DMF >> IPA	1 >> 1	FALSE	Unknown >> 90.0	Unknown >> 8.0	FALSE	DBTMT		Spin-coating	Ag	800	Evaporation	FALSE	FALSE	FALSE	TRUE	1	FALSE	100	1.1	20.59	0.816	18.53	1.1	20.59	0.816	18.53	Reversed	Reversed	Reversed	Reversed	buffer
Zhang et al.	2019/10/30	Solar RRL	SLG | ITO | DBTMT | Perovskite | C60 | BCP | Ag	0.1	0	pin	FALSE	FALSE	FALSE	0	SLG | ITO	C60 | BCP	Evaporation | Evaporation	FALSE	FALSE	FALSE	FALSE	TRUE	FALSE	3	TRUE	FALSE	MAPbI3	FALSE	FALSE	1.6	FALSE	Composition	2	Spin-coating >> Spin-coating	Liquid >> Liquid	N2 >> N2	DMF >> IPA	1 >> 1	FALSE	Unknown >> 90.0	Unknown >> 8.0	FALSE	DBTMT		Spin-coating	Ag	800	Evaporation	FALSE	FALSE	FALSE	TRUE	1	FALSE	100	1.09	20.89	0.778	17.75	1.09	20.89	0.778	17.75	Reversed	Reversed	Reversed	Reversed	buffer
Zhang et al.	2019/10/30	Solar RRL	SLG | ITO | DBTMT | Perovskite | C60 | BCP | Ag	0.1	0	pin	FALSE	FALSE	FALSE	0	SLG | ITO	C60 | BCP	Evaporation | Evaporation	FALSE	FALSE	FALSE	FALSE	TRUE	FALSE	3	TRUE	FALSE	MAPbI3	FALSE	FALSE	1.6	FALSE	Composition	2	Spin-coating >> Spin-coating	Liquid >> Liquid	N2 >> N2	DMF >> IPA	1 >> 1	FALSE	Unknown >> 90.0	Unknown >> 8.0	FALSE	DBTMT		Spin-coating	Ag	800	Evaporation	FALSE	FALSE	FALSE	TRUE	1	FALSE	100	1.12	22.35	0.823	20.62	1.12	22.35	0.823	20.62	Reversed	Reversed	Reversed	Reversed	buffer
Zhang et al.	2019/10/30	Solar RRL	SLG | ITO | DBTMT | Perovskite | C60 | BCP | Ag	0.1	0	pin	FALSE	FALSE	FALSE	0	SLG | ITO	C60 | BCP	Evaporation | Evaporation	FALSE	FALSE	FALSE	FALSE	TRUE	FALSE	3	TRUE	FALSE	MAPbI3	FALSE	FALSE	1.6	FALSE	Composition	2	Spin-coating >> Spin-coating	Liquid >> Liquid	N2 >> N2	DMF >> IPA	1 >> 1	FALSE	Unknown >> 90.0	Unknown >> 8.0	FALSE	DBTMT		Spin-coating	Ag	800	Evaporation	FALSE	FALSE	FALSE	TRUE	1	FALSE	100	1.09	23.03	0.751	18.81	1.09	23.03	0.751	18.81	Reversed	Reversed	Reversed	Reversed	buffer
Zhang et al.	2019/10/30	Solar RRL	SLG | ITO | DBTMT | Perovskite | C60 | BCP | Ag	0.1	0	pin	FALSE	FALSE	FALSE	0	SLG | ITO	C60 | BCP	Evaporation | Evaporation	FALSE	FALSE	FALSE	FALSE	TRUE	FALSE	3	TRUE	FALSE	MAPbI3	FALSE	FALSE	1.6	FALSE	Composition	2	Spin-coating >> Spin-coating	Liquid >> Liquid	N2 >> N2	DMF >> IPA	1 >> 1	FALSE	Unknown >> 90.0	Unknown >> 8.0	FALSE	DBTMT		Spin-coating	Ag	800	Evaporation	FALSE	FALSE	FALSE	TRUE	1	FALSE	100	1.12	22.7	0.832	21.12	1.12	22.7	0.832	21.12	Reversed	Reversed	Reversed	Reversed	buffer
Zhai et al.	2019/8/19	Nano Energy	PEN | ITO | SnO2-np | TiO2-mp | Perovskite | Spiro-MeOTAD | Au	0.06	0	nip	TRUE	FALSE	FALSE	0	PEN | ITO	SnO2-np | TiO2-mp	Spin-coating | Spin-coating	FALSE	FALSE	FALSE	FALSE	TRUE	FALSE	3	TRUE	FALSE	MAPbBr0.3I2.9	FALSE	FALSE	1.589	FALSE		2	Spin-coating >> CBD	Liquid >> Liquid	Unknown	DMF >> IPA	1 >> 1	FALSE	Unknown >> 80.0	Unknown >> 20.0	FALSE	Spiro-MeOTAD	Li-TFSI; TBP	Spin-coating	Au		Evaporation	FALSE	FALSE	FALSE	TRUE	1	FALSE	100	1.006	20.11	0.629	12.72	1.006	20.11	0.629	12.72	Reversed	Reversed	Reversed	Reversed	buffer
Zhai et al.	2019/8/19	Nano Energy	PEN | ITO | SnO2-np | TiO2-mp | Perovskite | Spiro-MeOTAD | Au	0.06	0	nip	TRUE	FALSE	FALSE	0	PEN | ITO	SnO2-np | TiO2-mp	Spin-coating | Spin-coating	FALSE	FALSE	FALSE	FALSE	TRUE	FALSE	3	TRUE	FALSE	FA0.1MA0.9PbBr0.3I2.9	FALSE	FALSE	1.592	FALSE		2	Spin-coating >> CBD	Liquid >> Liquid	Unknown	DMF >> IPA	1 >> 1	FALSE	Unknown >> 80.0	Unknown >> 20.0	FALSE	Spiro-MeOTAD	Li-TFSI; TBP	Spin-coating	Au		Evaporation	FALSE	FALSE	FALSE	TRUE	1	FALSE	100	1.028	20.7	0.726	15.45	1.028	20.7	0.726	15.45	Reversed	Reversed	Reversed	Reversed	buffer
Zhai et al.	2019/8/19	Nano Energy	PEN | ITO | SnO2-np | TiO2-mp | Perovskite | Spiro-MeOTAD | Au	0.06	0	nip	TRUE	FALSE	FALSE	0	PEN | ITO	SnO2-np | TiO2-mp	Spin-coating | Spin-coating	FALSE	FALSE	FALSE	FALSE	TRUE	FALSE	3	TRUE	FALSE	FA0.2MA0.8PbBr0.3I2.9	FALSE	FALSE	1.59	FALSE		2	Spin-coating >> CBD	Liquid >> Liquid	Unknown	DMF >> IPA	1 >> 1	FALSE	Unknown >> 80.0	Unknown >> 20.0	FALSE	Spiro-MeOTAD	Li-TFSI; TBP	Spin-coating	Au		Evaporation	FALSE	FALSE	FALSE	TRUE	1	FALSE	100	1.011	19.27	0.677	13.18	1.011	19.27	0.677	13.18	Reversed	Reversed	Reversed	Reversed	buffer
Zhai et al.	2019/8/19	Nano Energy	PEN | ITO | SnO2-np | TiO2-mp | Perovskite | Spiro-MeOTAD | Au	0.06	0	nip	TRUE	FALSE	FALSE	0	PEN | ITO	SnO2-np | TiO2-mp	Spin-coating | Spin-coating	FALSE	FALSE	FALSE	FALSE	TRUE	FALSE	3	TRUE	FALSE	FA0.3MA0.7PbBr0.3I2.9	FALSE	FALSE	1.58	FALSE		2	Spin-coating >> CBD	Liquid >> Liquid	Unknown	DMF >> IPA	1 >> 1	FALSE	Unknown >> 80.0	Unknown >> 20.0	FALSE	Spiro-MeOTAD	Li-TFSI; TBP	Spin-coating	Au		Evaporation	FALSE	FALSE	FALSE	TRUE	1	FALSE	100	1.008	19.41	0.676	13.21	1.008	19.41	0.676	13.21	Reversed	Reversed	Reversed	Reversed	buffer
Zhai et al.	2019/8/19	Nano Energy	PEN | ITO | SnO2-np | TiO2-mp | Perovskite | Spiro-MeOTAD | Au	1	0	nip	TRUE	FALSE	FALSE	0	PEN | ITO	SnO2-np | TiO2-mp	Spin-coating | Spin-coating	FALSE	FALSE	FALSE	FALSE	TRUE	FALSE	3	TRUE	FALSE	FA0.1MA0.9PbBr0.3I2.9	FALSE	FALSE	1.58	FALSE		2	Spin-coating >> CBD	Liquid >> Liquid	Unknown	DMF >> IPA	1 >> 1	FALSE	Unknown >> 80.0	Unknown >> 20.0	FALSE	Spiro-MeOTAD	Li-TFSI; TBP	Spin-coating	Au		Evaporation	FALSE	FALSE	FALSE	TRUE	1	FALSE	100	1	15.65	0.68	10.61	1	15.65	0.68	10.61	Reversed	Reversed	Reversed	Reversed	buffer
Wang et al.	2019/10/30	Angewandte Chemie International Edition	SLG | FTO | TiO2-c | TiO2-mp | Perovskite | Spiro-MeOTAD | Ag	0.1	0	nip	FALSE	FALSE	FALSE	0	SLG | FTO	TiO2-c | TiO2-mp	Spin-coating | Spin-coating	FALSE	FALSE	FALSE	FALSE	TRUE	FALSE	3	TRUE	FALSE	Cs0.06FA0.79MA0.15PbBr0.45I2.55	FALSE	FALSE		FALSE		1	Spin-coating	Liquid	Unknown	DMF; DMSO	4; 1	TRUE	100	60	FALSE	Spiro-MeOTAD	Li-TFSI; TBP	Spin-coating	Ag	120	Evaporation	FALSE	FALSE	FALSE	TRUE	1	FALSE	100	1.02	23.7	0.66	16	1.02	23.7	0.66	15.6	Reversed	Reversed	Reversed	Stabilised	buffer
Wang et al.	2019/10/30	Angewandte Chemie International Edition	SLG | FTO | TiO2-c | TiO2-mp | Perovskite | Spiro-MeOTAD | Ag	0.1	0	nip	FALSE	FALSE	FALSE	0	SLG | FTO	TiO2-c | TiO2-mp	Spin-coating | Spin-coating	FALSE	FALSE	FALSE	FALSE	TRUE	FALSE	3	TRUE	FALSE	Cs0.06FA0.79MA0.15PbBr0.45I2.55	FALSE	FALSE		FALSE		1	Spin-coating	Liquid	Unknown	DMF; DMSO	4; 1	TRUE	100	60	FALSE	Spiro-MeOTAD	Li-TFSI; TBP	Spin-coating	Ag	120	Evaporation	FALSE	FALSE	FALSE	TRUE	1	FALSE	100	1.02	24.06	0.71	17.8	1.02	24.06	0.71	17.4	Reversed	Reversed	Reversed	Stabilised	buffer
Liu et al.	2019/5/6	Advanced Functional Materials	PEN | ITO | SnO2-np | Perovskite | Spiro-MeOTAD | Au	0.1	0	nip	TRUE	FALSE	FALSE	0	PEN | ITO	SnO2-np	Spin-coating	FALSE	FALSE	FALSE	FALSE	TRUE	FALSE	3	TRUE	FALSE	Cs0.05FA0.81MA0.14PbBr0.45I2.55	FALSE	FALSE	1.59	FALSE		1	Spin-coating	Liquid	Unknown	DMF; DMSO	9; 1	TRUE	100	60	FALSE	Spiro-MeOTAD	Li-TFSI; TBP	Spin-coating	Au	100	Evaporation	FALSE	FALSE	FALSE	TRUE	1	FALSE	100	1	20.9	0.655	14.3	1	20.9	0.655	14.3	Reversed	Reversed	Reversed	Reversed	buffer
Liu et al.	2019/5/6	Advanced Functional Materials	PEN | ITO | SnO2-np | Perovskite | Spiro-MeOTAD | Au	0.1	0	nip	TRUE	FALSE	FALSE	0	PEN | ITO	SnO2-np	Spin-coating	FALSE	FALSE	FALSE	FALSE	TRUE	FALSE	3	TRUE	FALSE	Cs0.05FA0.81MA0.14PbBr0.45I2.55	FALSE	FALSE	1.59	FALSE		1	Spin-coating	Liquid	Unknown	DMF; DMSO	9; 1	TRUE	100	60	FALSE	Spiro-MeOTAD	Li-TFSI; TBP	Spin-coating	Au	100	Evaporation	FALSE	FALSE	FALSE	TRUE	1	FALSE	100	1.12	22.3	0.769	19.4	1.12	22.3	0.769	19.4	Reversed	Reversed	Reversed	Reversed	buffer
Liu et al.	2019/5/6	Advanced Functional Materials	PEN | ITO | SnO2-np | Perovskite | Spiro-MeOTAD | Au	0.1	0	nip	TRUE	FALSE	FALSE	0	PEN | ITO	SnO2-np	Spin-coating	FALSE	FALSE	FALSE	FALSE	TRUE	FALSE	3	TRUE	FALSE	Cs0.05FA0.81MA0.14PbBr0.45I2.55	FALSE	FALSE	1.59	FALSE		1	Spin-coating	Liquid	Unknown	DMF; DMSO	9; 1	TRUE	100	60	FALSE	Spiro-MeOTAD	Li-TFSI; TBP	Spin-coating	Au	100	Evaporation	FALSE	FALSE	FALSE	TRUE	1	FALSE	100	1.14	22.6	0.791	20.3	1.14	22.6	0.791	20.3	Reversed	Reversed	Reversed	Reversed	buffer
Liu et al.	2019/5/6	Advanced Functional Materials	PEN | ITO | SnO2-np | Perovskite | Spiro-MeOTAD | Au	0.0405	0	nip	TRUE	FALSE	FALSE	0	PEN | ITO	SnO2-np	Spin-coating	FALSE	FALSE	FALSE	FALSE	TRUE	FALSE	3	TRUE	FALSE	Cs0.05FA0.81MA0.14PbBr0.45I2.55	FALSE	FALSE	1.59	FALSE		1	Spin-coating	Liquid	Unknown	DMF; DMSO	9; 1	TRUE	100	60	FALSE	Spiro-MeOTAD	Li-TFSI; TBP	Spin-coating	Au	100	Evaporation	FALSE	FALSE	FALSE	TRUE	1	TRUE	100	1.062	21.73	0.76	17.27	1.062	21.73	0.76	17.27	Reversed	Reversed	Reversed	Reversed	buffer
Kim et al.	2014/11/29	Advanced Materials	SLG | ITO | PEDOT:PSS | Perovskite | PCBM-60 | C60 | Ag	0.0314	0	pin	FALSE	FALSE	FALSE	0	SLG | ITO	PCBM-60 | bis-C60	Spin-coating | Spin-coating	FALSE	FALSE	FALSE	FALSE	TRUE	FALSE	3	TRUE	FALSE	MAPbI3	FALSE	FALSE	1.6	FALSE	Composition	1	Spin-coating	Liquid	Unknown	Unknown		FALSE	Unknown	Unknown	FALSE	PEDOT:PSS		Spin-coating	Ag	120	Evaporation	FALSE	FALSE	FALSE	TRUE	1	FALSE	100	0.9	16.64	0.73	11.16	0.9	16.64	0.73	11.16	Reversed	Reversed	Reversed	Reversed	buffer
Kim et al.	2014/11/29	Advanced Materials	SLG | ITO | NiO-c | Perovskite | PCBM-60 | bis-C60 | Ag	0.0314	0	pin	FALSE	FALSE	FALSE	0	SLG | ITO	PCBM-60 | bis-C60	Spin-coating | Spin-coating	FALSE	FALSE	FALSE	FALSE	TRUE	FALSE	3	TRUE	FALSE	MAPbI3	FALSE	FALSE	1.6	FALSE	Composition	1	Spin-coating	Liquid	Unknown	Unknown		FALSE	Unknown	Unknown	FALSE	NiO-c		Spin-coating	Ag	120	Evaporation	FALSE	FALSE	FALSE	TRUE	1	FALSE	100	1.08	14.13	0.58	8.94	1.08	14.13	0.58	8.94	Reversed	Reversed	Reversed	Reversed	buffer
Kim et al.	2014/11/29	Advanced Materials	SLG | ITO | NiO-c | Perovskite | PCBM-60 | bis-C60 | Ag	0.0314	0	pin	FALSE	FALSE	FALSE	0	SLG | ITO	PCBM-60 | bis-C60	Spin-coating | Spin-coating	FALSE	FALSE	FALSE	FALSE	TRUE	FALSE	3	TRUE	FALSE	MAPbI3	FALSE	FALSE	1.6	FALSE	Composition	1	Spin-coating	Liquid	Unknown	Unknown		FALSE	Unknown	Unknown	FALSE	NiO-c	Cu	Spin-coating	Ag	120	Evaporation	FALSE	FALSE	FALSE	TRUE	1	FALSE	100	1.08	17.38	0.66	12.26	1.08	17.38	0.66	12.26	Reversed	Reversed	Reversed	Reversed	buffer
Kim et al.	2014/11/29	Advanced Materials	SLG | ITO | NiO-c | Perovskite | PCBM-60 | bis-C60 | Ag	0.0314	0	pin	FALSE	FALSE	FALSE	0	SLG | ITO	PCBM-60 | bis-C60	Spin-coating | Spin-coating	FALSE	FALSE	FALSE	FALSE	TRUE	FALSE	3	TRUE	FALSE	MAPbI3	FALSE	FALSE	1.6	FALSE	Composition	1	Spin-coating	Liquid	Unknown	Unknown		FALSE	Unknown	Unknown	FALSE	NiO-c	Cu	Spin-coating	Ag	120	Evaporation	FALSE	FALSE	FALSE	TRUE	1	FALSE	100	1.11	18.75	0.72	15.4	1.11	18.75	0.72	15.4	Reversed	Reversed	Reversed	Reversed	buffer
Kim et al.	2014/11/29	Advanced Materials	SLG | ITO | NiO-c | Perovskite | PCBM-60 | bis-C60 | Ag	0.0314	0	pin	FALSE	FALSE	FALSE	0	SLG | ITO	PCBM-60 | bis-C60	Spin-coating | Spin-coating	FALSE	FALSE	FALSE	FALSE	TRUE	FALSE	3	TRUE	FALSE	MAPbI3	FALSE	FALSE	1.6	FALSE	Composition	1	Spin-coating	Liquid	Unknown	Unknown		FALSE	Unknown	Unknown	FALSE	NiO-c	Cu	Spin-coating	Ag	120	Evaporation	FALSE	FALSE	FALSE	TRUE	1	FALSE	100	1.06	17.48	0.63	11.66	1.06	17.48	0.63	11.66	Reversed	Reversed	Reversed	Reversed	buffer
Kim et al.	2014/11/29	Advanced Materials	SLG | ITO | NiO-c | Perovskite | PCBM-60 | bis-C60 | Ag	0.0314	0	pin	FALSE	FALSE	FALSE	0	SLG | ITO	PCBM-60 | bis-C60	Spin-coating | Spin-coating	FALSE	FALSE	FALSE	FALSE	TRUE	FALSE	3	TRUE	FALSE	MAPbI3	FALSE	FALSE	1.6	FALSE	Composition	1	Spin-coating	Liquid	Unknown	Unknown		FALSE	Unknown	Unknown	FALSE	NiO-c	Cu	Spin-coating	Ag	120	Evaporation	FALSE	FALSE	FALSE	TRUE	1	FALSE	100	1.06	17.3	0.6	10.9	1.06	17.3	0.6	10.9	Reversed	Reversed	Reversed	Reversed	buffer
Liu et al.	2019/11/15	Chemistry �C An Asian Journal	SLG | ITO | PEDOT:PSS | Perovskite | NDIF1 | C60 | Ag	0.1	0	pin	FALSE	FALSE	FALSE	0	SLG | ITO	NDIF1	Spin-coating	FALSE	FALSE	FALSE	FALSE	TRUE	FALSE	3	TRUE	FALSE	FA0.2MA0.8PbI3	FALSE	FALSE		FALSE		1	Spin-coating	Liquid	Unknown	DMSO; GBL	3; 7	TRUE	105	30	FALSE	PEDOT:PSS		Spin-coating	Ag	100	Evaporation	FALSE	FALSE	FALSE	TRUE	1	FALSE	100	0.74	22.83	0.68	12.2	0.74	22.83	0.68	12.2	Reversed	Reversed	Reversed	Reversed	buffer
Liu et al.	2019/11/15	Chemistry �C An Asian Journal	SLG | ITO | PEDOT:PSS | Perovskite | NDIF1 | C60 | Ag	0.1	0	pin	FALSE	FALSE	FALSE	0	SLG | ITO	NDIF1	Spin-coating	FALSE	FALSE	FALSE	FALSE	TRUE	FALSE	3	TRUE	FALSE	FA0.2MA0.8PbI3	FALSE	FALSE		FALSE		1	Spin-coating	Liquid	Unknown	DMSO; GBL	3; 7	TRUE	105	30	FALSE	PEDOT:PSS		Spin-coating	Ag	100	Evaporation	FALSE	FALSE	FALSE	TRUE	1	FALSE	100	0.96	21.39	0.622	13	0.96	21.39	0.622	13	Reversed	Reversed	Reversed	Reversed	buffer
Liu et al.	2019/11/15	Chemistry �C An Asian Journal	SLG | ITO | PEDOT:PSS | Perovskite | NDIF1 | C60 | Ag	0.1	0	pin	FALSE	FALSE	FALSE	0	SLG | ITO	NDIF1	Spin-coating	FALSE	FALSE	FALSE	FALSE	TRUE	FALSE	3	TRUE	FALSE	FA0.2MA0.8PbI3	FALSE	FALSE		FALSE		1	Spin-coating	Liquid	Unknown	DMSO; GBL	3; 7	TRUE	105	30	FALSE	PEDOT:PSS		Spin-coating	Ag	100	Evaporation	FALSE	FALSE	FALSE	TRUE	1	FALSE	100	0.97	23.66	0.64	15.6	0.97	23.66	0.64	15.6	Reversed	Reversed	Reversed	Reversed	buffer
Liu et al.	2019/11/15	Chemistry �C An Asian Journal	SLG | ITO | PEDOT:PSS | Perovskite | NDIF1 | C60 | Ag	0.1	0	pin	FALSE	FALSE	FALSE	0	SLG | ITO	NDIF1	Spin-coating	FALSE	FALSE	FALSE	FALSE	TRUE	FALSE	3	TRUE	FALSE	FA0.2MA0.8PbI3	FALSE	FALSE		FALSE		1	Spin-coating	Liquid	Unknown	DMSO; GBL	3; 7	TRUE	105	30	FALSE	PEDOT:PSS		Spin-coating	Ag	100	Evaporation	FALSE	FALSE	FALSE	TRUE	1	FALSE	100	0.82	22.88	0.58	11.5	0.82	22.88	0.58	11.5	Reversed	Reversed	Reversed	Reversed	buffer
