Repository: SNK1428/SAMs_Simulator

**Not yet finished**

# 项目说明

## 项目结构

```
Project_root
  |-Data_Generator                  // 编码软件 预测数据生成软件
  |   |-config.txt                  // 配置文件(可通过执行执行文件时指定位置)
  |-Fitting_model                   // 存储的网格+交叉验证搜索的模型
  |-Raw_Mole_Encode_Generator       // 将分子结构（SMILES，CML，MOL）文件转为分子编码
  |-Data                            // 原始数据存储位置
  |-README.md                       // 本文件
```

## 操作系统及配置

Linux(Recommend: Debian12), 16G RAM + 256G swap, CUDA11.8

## 语言版本与主要包依赖

### C++17

CMake 3.25
Clang 14.0.6
GCC 11.3

File: Data/input/selectTxt_unix_original_0.02.txt (part 11 of 11)
Liu et al.	2019/11/15	Chemistry �C An Asian Journal	SLG | ITO | PEDOT:PSS | Perovskite | NDIF2 | C60 | Ag	0.1	0	pin	FALSE	FALSE	FALSE	0	SLG | ITO	NDIF2	Spin-coating	FALSE	FALSE	FALSE	FALSE	TRUE	FALSE	3	TRUE	FALSE	FA0.2MA0.8PbI3	FALSE	FALSE		FALSE		1	Spin-coating	Liquid	Unknown	DMSO; GBL	3; 7	TRUE	105	30	FALSE	PEDOT:PSS		Spin-coating	Ag	100	Evaporation	FALSE	FALSE	FALSE	TRUE	1	FALSE	100	0.76	17.52	0.67	10	0.76	17.52	0.67	10	Reversed	Reversed	Reversed	Reversed	buffer
Liu et al.	2019/11/15	Chemistry �C An Asian Journal	SLG | ITO | PEDOT:PSS | Perovskite | NDIF2 | C60 | Ag	0.1	0	pin	FALSE	FALSE	FALSE	0	SLG | ITO	NDIF2	Spin-coating	FALSE	FALSE	FALSE	FALSE	TRUE	FALSE	3	TRUE	FALSE	FA0.2MA0.8PbI3	FALSE	FALSE		FALSE		1	Spin-coating	Liquid	Unknown	DMSO; GBL	3; 7	TRUE	105	30	FALSE	PEDOT:PSS		Spin-coating	Ag	100	Evaporation	FALSE	FALSE	FALSE	TRUE	1	FALSE	100	0.8	18.91	0.688	11.1	0.8	18.91	0.688	11.1	Reversed	Reversed	Reversed	Reversed	buffer
Liu et al.	2019/11/15	Chemistry �C An Asian Journal	SLG | ITO | PEDOT:PSS | Perovskite | NDIF2 | C60 | Ag	0.1	0	pin	FALSE	FALSE	FALSE	0	SLG | ITO	NDIF2	Spin-coating	FALSE	FALSE	FALSE	FALSE	TRUE	FALSE	3	TRUE	FALSE	FA0.2MA0.8PbI3	FALSE	FALSE		FALSE		1	Spin-coating	Liquid	Unknown	DMSO; GBL	3; 7	TRUE	105	30	FALSE	PEDOT:PSS		Spin-coating	Ag	100	Evaporation	FALSE	FALSE	FALSE	TRUE	1	FALSE	100	0.8	18.25	0.724	10.9	0.8	18.25	0.724	10.9	Reversed	Reversed	Reversed	Reversed	buffer
Liu et al.	2019/11/15	Chemistry �C An Asian Journal	SLG | ITO | PEDOT:PSS | Perovskite | NDIF2 | C60 | Ag	0.1	0	pin	FALSE	FALSE	FALSE	0	SLG | ITO	NDIF2	Spin-coating	FALSE	FALSE	FALSE	FALSE	TRUE	FALSE	3	TRUE	FALSE	FA0.2MA0.8PbI3	FALSE	FALSE		FALSE		1	Spin-coating	Liquid	Unknown	DMSO; GBL	3; 7	TRUE	105	30	FALSE	PEDOT:PSS		Spin-coating	Ag	100	Evaporation	FALSE	FALSE	FALSE	TRUE	1	FALSE	100	0.82	16.42	0.763	10.7	0.82	16.42	0.763	10.7	Reversed	Reversed	Reversed	Reversed	buffer
Liu et al.	2019/11/15	Chemistry �C An Asian Journal	SLG | ITO | PEDOT:PSS | Perovskite | DNDIF3 | C60 | Ag	0.1	0	pin	FALSE	FALSE	FALSE	0	SLG | ITO	DNDIF3	Spin-coating	FALSE	FALSE	FALSE	FALSE	TRUE	FALSE	3	TRUE	FALSE	FA0.2MA0.8PbI3	FALSE	FALSE		FALSE		1	Spin-coating	Liquid	Unknown	DMSO; GBL	3; 7	TRUE	105	30	FALSE	PEDOT:PSS		Spin-coating	Ag	100	Evaporation	FALSE	FALSE	FALSE	TRUE	1	FALSE	100	0.75	23.1	0.587	10.7	0.75	23.1	0.587	10.7	Reversed	Reversed	Reversed	Reversed	buffer
Liu et al.	2019/11/15	Chemistry �C An Asian Journal	SLG | ITO | PEDOT:PSS | Perovskite | DNDIF3 | C60 | Ag	0.1	0	pin	FALSE	FALSE	FALSE	0	SLG | ITO	DNDIF3	Spin-coating	FALSE	FALSE	FALSE	FALSE	TRUE	FALSE	3	TRUE	FALSE	FA0.2MA0.8PbI3	FALSE	FALSE		FALSE		1	Spin-coating	Liquid	Unknown	DMSO; GBL	3; 7	TRUE	105	30	FALSE	PEDOT:PSS		Spin-coating	Ag	100	Evaporation	FALSE	FALSE	FALSE	TRUE	1	FALSE	100	0.91	22.11	0.56	11.7	0.91	22.11	0.56	11.7	Reversed	Reversed	Reversed	Reversed	buffer
Liu et al.	2019/11/15	Chemistry �C An Asian Journal	SLG | ITO | PEDOT:PSS | Perovskite | DNDIF3 | C60 | Ag	0.1	0	pin	FALSE	FALSE	FALSE	0	SLG | ITO	DNDIF3	Spin-coating	FALSE	FALSE	FALSE	FALSE	TRUE	FALSE	3	TRUE	FALSE	FA0.2MA0.8PbI3	FALSE	FALSE		FALSE		1	Spin-coating	Liquid	Unknown	DMSO; GBL	3; 7	TRUE	105	30	FALSE	PEDOT:PSS		Spin-coating	Ag	100	Evaporation	FALSE	FALSE	FALSE	TRUE	1	FALSE	100	0.81	23.08	0.4	8.6	0.81	23.08	0.4	8.6	Reversed	Reversed	Reversed	Reversed	buffer
Liu et al.	2019/11/15	Chemistry �C An Asian Journal	SLG | ITO | PEDOT:PSS | Perovskite | DNDIF3 | C60 | Ag	0.1	0	pin	FALSE	FALSE	FALSE	0	SLG | ITO	DNDIF3	Spin-coating	FALSE	FALSE	FALSE	FALSE	TRUE	FALSE	3	TRUE	FALSE	FA0.2MA0.8PbI3	FALSE	FALSE		FALSE		1	Spin-coating	Liquid	Unknown	DMSO; GBL	3; 7	TRUE	105	30	FALSE	PEDOT:PSS		Spin-coating	Ag	100	Evaporation	FALSE	FALSE	FALSE	TRUE	1	FALSE	100	0.8	22.1	0.27	4.9	0.8	22.1	0.27	4.9	Reversed	Reversed	Reversed	Reversed	buffer
Liu et al.	2019/11/15	Chemistry �C An Asian Journal	SLG | ITO | PEDOT:PSS | Perovskite | PCBM-60 | C60 | Ag	0.1	0	pin	FALSE	FALSE	FALSE	0	SLG | ITO	PCBM-60	Spin-coating	FALSE	FALSE	FALSE	FALSE	TRUE	FALSE	3	TRUE	FALSE	FA0.2MA0.8PbI3	FALSE	FALSE		FALSE		1	Spin-coating	Liquid	Unknown	DMSO; GBL	3; 7	TRUE	105	30	FALSE	PEDOT:PSS		Spin-coating	Ag	100	Evaporation	FALSE	FALSE	FALSE	TRUE	1	FALSE	100	0.97	22.29	0.685	15	0.97	22.29	0.685	15	Reversed	Reversed	Reversed	Reversed	buffer
Wang et al.	2019/10/17	Solar RRL	SLG | ITO | ZnO-c | Perovskite | Spiro-MeOTAD | Ag	0.11	0	nip	FALSE	FALSE	FALSE	0	SLG | ITO	ZnO-c	Spin-coating	FALSE	FALSE	FALSE	FALSE	TRUE	FALSE	3	TRUE	FALSE	CsPbBr2I	TRUE	FALSE	2.07	FALSE		1	Spin-coating	Liquid	Unknown	DMSO	1	FALSE	30; 160	10.0; 10.0	FALSE	Spiro-MeOTAD	FK209; Li-TFSI; TBP	Spin-coating	Ag	100	Evaporation	FALSE	FALSE	FALSE	TRUE	1	FALSE	100	1.08	11.81	0.648	8.29	1.08	11.81	0.648	8.29	Reversed	Reversed	Reversed	Reversed	buffer
Wang et al.	2019/10/17	Solar RRL	SLG | ITO | ZnO-c | Perovskite | Spiro-MeOTAD | Ag	0.11	0	nip	FALSE	FALSE	FALSE	0	SLG | ITO	ZnO-c	Spin-coating	FALSE	FALSE	FALSE	FALSE	TRUE	FALSE	3	TRUE	FALSE	CsPbBr2I	TRUE	FALSE	2.07	FALSE		1	Spin-coating	Liquid	Unknown	DMSO	1	FALSE	30; 160	10.0; 10.0	FALSE	Spiro-MeOTAD	FK209; Li-TFSI; TBP	Spin-coating	Ag	100	Evaporation	FALSE	FALSE	FALSE	TRUE	1	FALSE	100	1.27	11.52	0.692	10.16	1.27	11.52	0.692	10.16	Reversed	Reversed	Reversed	Reversed	buffer
Yuan et al.	2019/2/1	Advanced Functional Materials	SLG | FTO | TiO2-c | Perovskite | Spiro-MeOTAD | Au	0.09	0	nip	FALSE	FALSE	FALSE	0	SLG | FTO	TiO2-c	CBD	FALSE	FALSE	FALSE	FALSE	TRUE	FALSE	3	TRUE	FALSE	FA0.85MA0.15PbI3	FALSE	FALSE		FALSE		1	Spin-coating	Liquid	Unknown	DMF; DMSO	4; 1	TRUE	150	30	FALSE	Spiro-MeOTAD	Li-TFSI; TBP	Spin-coating	Au	80	Evaporation	FALSE	FALSE	FALSE	TRUE	1	FALSE	100	1.03	24.19	0.726	18.3	1.03	24.19	0.726	18.3	Reversed	Reversed	Reversed	Reversed	buffer
Yuan et al.	2019/2/1	Advanced Functional Materials	SLG | FTO | TiO2-c | Perovskite | Spiro-MeOTAD | Au	0.09	0	nip	FALSE	FALSE	FALSE	0	SLG | FTO	TiO2-c	CBD	FALSE	FALSE	FALSE	FALSE	TRUE	FALSE	3	TRUE	FALSE	FA0.85MA0.15PbI3	FALSE	FALSE		FALSE		1	Spin-coating	Liquid	Unknown	DMF; DMSO	4; 1	TRUE	150	30	FALSE	Spiro-MeOTAD	Li-TFSI; TBP	Spin-coating	Au	80	Evaporation	FALSE	FALSE	FALSE	TRUE	1	FALSE	100	1.05	25.4	0.771	20.56	1.05	25.4	0.771	20.56	Reversed	Reversed	Reversed	Reversed	buffer
Yuan et al.	2019/2/1	Advanced Functional Materials	SLG | FTO | TiO2-c | Perovskite | Spiro-MeOTAD | Au	0.09	0	nip	FALSE	FALSE	FALSE	0	SLG | FTO	TiO2-c	CBD	FALSE	FALSE	FALSE	FALSE	TRUE	FALSE	3	TRUE	FALSE	FA0.85MA0.15PbI3	FALSE	FALSE		FALSE		1	Spin-coating	Liquid	Unknown	DMF; DMSO	4; 1	TRUE	150	30	FALSE	Spiro-MeOTAD	Li-TFSI; TBP	Spin-coating	Au	80	Evaporation	FALSE	FALSE	FALSE	TRUE	1	FALSE	100	1.03	24.19	0.726	18.3	1.03	24.19	0.726	18.3	Reversed	Reversed	Reversed	Reversed	buffer
Yuan et al.	2019/2/1	Advanced Functional Materials	SLG | FTO | TiO2-c | Perovskite | Spiro-MeOTAD | Au	0.09	0	nip	FALSE	FALSE	FALSE	0	SLG | FTO	TiO2-c	CBD	FALSE	FALSE	FALSE	FALSE	TRUE	FALSE	3	TRUE	FALSE	FA0.85MA0.15PbI3	FALSE	FALSE		FALSE		1	Spin-coating	Liquid	Unknown	DMF; DMSO	4; 1	TRUE	150	30	FALSE	Spiro-MeOTAD	Li-TFSI; TBP	Spin-coating	Au	80	Evaporation	FALSE	FALSE	FALSE	TRUE	1	FALSE	100	1.05	25.4	0.771	20.56	1.05	25.4	0.771	20.56	Reversed	Reversed	Reversed	Reversed	buffer
Fernandes et al.	2019/9/29	Journal of Visualized Experiments	SLG | FTO | Nb2O5 | TiO2-mp | Perovskite | Spiro-MeOTAD | Au	0.1	0	nip	FALSE	FALSE	FALSE	0	SLG | FTO	Nb2O5 | TiO2-mp	Sputtering | Spin-coating	FALSE	FALSE	FALSE	FALSE	TRUE	FALSE	3	TRUE	FALSE	MAPbI3	FALSE	FALSE	1.6	FALSE	Composition	2	Spin-coating >> Spin-coating	Liquid >> Liquid	Unknown	DMF >> IPA	1 >> 1	FALSE	70.0 >> 100.0	10.0 >> 10.0	FALSE	Spiro-MeOTAD		Spin-coating	Au	70	Evaporation	FALSE	FALSE	FALSE	TRUE	1	FALSE	100	0.98	21.77	0.73	15.4	0.98	21.77	0.73	15.4	Reversed	Reversed	Reversed	Reversed	buffer
Fernandes et al.	2019/9/29	Journal of Visualized Experiments	SLG | FTO | Nb2O5 | TiO2-mp | Perovskite | Spiro-MeOTAD | Au	0.1	0	nip	FALSE	FALSE	FALSE	0	SLG | FTO	Nb2O5 | TiO2-mp	Sputtering | Spin-coating	FALSE	FALSE	FALSE	FALSE	TRUE	FALSE	3	TRUE	FALSE	MAPbI3	FALSE	FALSE	1.6	FALSE	Composition	2	Spin-coating >> Spin-coating	Liquid >> Liquid	Unknown	DMF >> IPA	1 >> 1	FALSE	70.0 >> 100.0	10.0 >> 10.0	FALSE	Spiro-MeOTAD		Spin-coating	Au	70	Evaporation	FALSE	FALSE	FALSE	TRUE	1	FALSE	100	0.96	20.2	0.68	13.2	0.96	20.2	0.68	13.2	Reversed	Reversed	Reversed	Reversed	buffer
Fernandes et al.	2019/9/29	Journal of Visualized Experiments	SLG | FTO | Nb2O5 | TiO2-mp | Perovskite | Spiro-MeOTAD | Au	0.1	0	nip	FALSE	FALSE	FALSE	0	SLG | FTO	Nb2O5 | TiO2-mp	Sputtering | Spin-coating	FALSE	FALSE	FALSE	FALSE	TRUE	FALSE	3	TRUE	FALSE	MAPbI3	FALSE	FALSE	1.6	FALSE	Composition	2	Spin-coating >> Spin-coating	Liquid >> Liquid	Unknown	DMF >> IPA	1 >> 1	FALSE	70.0 >> 100.0	10.0 >> 10.0	FALSE	Spiro-MeOTAD		Spin-coating	Au	70	Evaporation	FALSE	FALSE	FALSE	TRUE	1	FALSE	100	0.95	18.45	0.72	12.5	0.95	18.45	0.72	12.5	Reversed	Reversed	Reversed	Reversed	buffer
de Holanda et al.	2019/6/26	Solar RRL	SLG | FTO | TiO2-c | TiO2-mp | Perovskite | Spiro-MeOTAD | Au	0.1	0	nip	FALSE	FALSE	FALSE	0	SLG | FTO	TiO2-c | TiO2-mp	Spin-coating | Spin-coating	FALSE	FALSE	FALSE	FALSE	TRUE	FALSE	3	TRUE	FALSE	MAPbI3	FALSE	FALSE	1.6	FALSE	Composition	2	Spin-coating >> Spin-coating	Liquid >> Liquid	N2 >> N2	DMF; DMSO >> IPA	17; 3 >> 1	FALSE	Unknown >> 100.0	Unknown >> 60.0	FALSE	Spiro-MeOTAD	Li-TFSI; TBP	Spin-coating	Au	60	Evaporation	FALSE	FALSE	FALSE	TRUE	1	FALSE	100	0.91	19.24	0.55	9.63	0.91	19.24	0.55	9.63	Reversed	Reversed	Reversed	Reversed	buffer
de Holanda et al.	2019/6/26	Solar RRL	SLG | FTO | TiO2-c | TiO2-mp | Perovskite | Spiro-MeOTAD | Au	0.1	0	nip	FALSE	FALSE	FALSE	0	SLG | FTO	TiO2-c | TiO2-mp	Spin-coating | Spin-coating	FALSE	FALSE	FALSE	FALSE	TRUE	TRUE	3.0 | 2.0	TRUE	FALSE	MAPbI3	FALSE	FALSE	1.6	FALSE	Composition	3	Spin-coating >> Spin-coating >> Spin-coating	Liquid >> Liquid >> Liquid	N2 >> N2 >> N2	DMF; DMSO >> IPA >> IPA	17; 3 >> 1 >> 1	FALSE	Unknown >> 100.0 >> Unknown	Unknown >> 60.0 >> Unknown	FALSE	Spiro-MeOTAD	Li-TFSI; TBP	Spin-coating	Au	60	Evaporation	FALSE	FALSE	FALSE	TRUE	1	FALSE	100	0.94	18.91	0.45	8	0.94	18.91	0.45	8	Reversed	Reversed	Reversed	Reversed	buffer
Li et al.	2019/10/9	Chemical Communications	SLG | ITO | Perovskite | Spiro-MeOTAD | Au	0.09	0	nip	FALSE	FALSE	FALSE	0	SLG | ITO	none	Unknown	FALSE	FALSE	FALSE	FALSE	TRUE	FALSE	3	TRUE	FALSE	MAPbI3	FALSE	FALSE	1.6	FALSE	Composition	1	Spin-coating	Liquid	Unknown	DMF; DMSO	5; 1	FALSE	100	15	FALSE	Spiro-MeOTAD	Li-TFSI; TBP	Spin-coating	Au	40	Evaporation	FALSE	FALSE	FALSE	TRUE	1	FALSE	100	0.32	8.45	0.366	0.91	0.32	8.45	0.366	0.91	Reversed	Reversed	Reversed	Reversed	buffer
Li et al.	2019/10/9	Chemical Communications	SLG | ITO | PN-P | Perovskite | Spiro-MeOTAD | Au	0.09	0	nip	FALSE	FALSE	FALSE	0	SLG | ITO	PN-P	Dipp-coating	FALSE	FALSE	FALSE	FALSE	TRUE	FALSE	3	TRUE	FALSE	MAPbI3	FALSE	FALSE	1.6	FALSE	Composition	1	Spin-coating	Liquid	Unknown	DMF; DMSO	5; 1	FALSE	100	15	FALSE	Spiro-MeOTAD	Li-TFSI; TBP	Spin-coating	Au	40	Evaporation	FALSE	FALSE	FALSE	TRUE	1	FALSE	100	0.76	10.23	0.697	5.45	0.76	10.23	0.697	5.45	Reversed	Reversed	Reversed	Reversed	buffer
Li et al.	2019/10/9	Chemical Communications	SLG | ITO | TN-P | Perovskite | Spiro-MeOTAD | Au	0.09	0	nip	FALSE	FALSE	FALSE	0	SLG | ITO	TN-P	Dipp-coating	FALSE	FALSE	FALSE	FALSE	TRUE	FALSE	3	TRUE	FALSE	MAPbI3	FALSE	FALSE	1.6	FALSE	Composition	1	Spin-coating	Liquid	Unknown	DMF; DMSO	5; 1	FALSE	100	15	FALSE	Spiro-MeOTAD	Li-TFSI; TBP	Spin-coating	Au	40	Evaporation	FALSE	FALSE	FALSE	TRUE	1	FALSE	100	0.94	10.93	0.529	5.41	0.94	10.93	0.529	5.41	Reversed	Reversed	Reversed	Reversed	buffer
Li et al.	2019/10/9	Chemical Communications	SLG | ITO | NDI-P | Perovskite | Spiro-MeOTAD | Au	0.09	0	nip	FALSE	FALSE	FALSE	0	SLG | ITO	NDI-P	Dipp-coating	FALSE	FALSE	FALSE	FALSE	TRUE	FALSE	3	TRUE	FALSE	MAPbI3	FALSE	FALSE	1.6	FALSE	Composition	1	Spin-coating	Liquid	Unknown	DMF; DMSO	5; 1	FALSE	100	15	FALSE	Spiro-MeOTAD	Li-TFSI; TBP	Spin-coating	Au	40	Evaporation	FALSE	FALSE	FALSE	TRUE	1	FALSE	100	1.05	20.57	0.74	16.01	1.05	20.57	0.74	16.01	Reversed	Reversed	Reversed	Reversed	buffer
Li et al.	2019/7/12	Materials Chemistry Frontiers	SLG | ITO | SnO2-np | Perovskite | Zn-ChL | Ag	0.04	0	nip	FALSE	FALSE	FALSE	0	SLG | ITO	SnO2-np	Spin-coating	FALSE	FALSE	FALSE	FALSE	TRUE	FALSE	3	TRUE	FALSE	MAPbI3	FALSE	FALSE	1.6	FALSE	Composition	1	Spin-coating	Liquid	N2	DMF; DMSO	4; 1	TRUE	100	10	FALSE	Zn-Chl		Spin-coating	Ag	100	Evaporation	FALSE	FALSE	FALSE	TRUE	1	FALSE	100	0.93	22.2	0.574	11.9	0.93	22.2	0.574	11.9	Reversed	Reversed	Reversed	Reversed	buffer
Li et al.	2019/7/12	Materials Chemistry Frontiers	SLG | ITO | SnO2-np | Perovskite | Zn-ChL | H2-Chl | Ag	0.04	0	nip	FALSE	FALSE	FALSE	0	SLG | ITO	SnO2-np	Spin-coating	FALSE	FALSE	FALSE	FALSE	TRUE	FALSE	3	TRUE	FALSE	MAPbI3	FALSE	FALSE	1.6	FALSE	Composition	1	Spin-coating	Liquid	N2	DMF; DMSO	4; 1	TRUE	100	10	FALSE	Zn-Chl | H2-Chl		Spin-coating | Spin-coating	Ag	100	Evaporation	FALSE	FALSE	FALSE	TRUE	1	FALSE	100	0.99	21.6	0.661	14.1	0.99	21.6	0.661	14.1	Reversed	Reversed	Reversed	Reversed	buffer
Zhang et al.	2019/3/28	ACS Applied Energy Materials	SLG | FTO | TiO2-c | TiO2-mp | Perovskite | Spiro-MeOTAD | Au	0.2	0	nip	FALSE	FALSE	FALSE	0	SLG | FTO	TiO2-c | TiO2-mp	Spray-pyrolys | Spin-coating	FALSE	FALSE	FALSE	FALSE	TRUE	FALSE	3	TRUE	FALSE	MAPbI3	FALSE	FALSE	1.6	FALSE	Composition	1	Spin-coating	Liquid	Ar	DMF; DMSO	4; 1	TRUE	100	10	FALSE	Spiro-MeOTAD	FK209; Li-TFSI; TBP	Spin-coating	Au	80	Evaporation	FALSE	FALSE	FALSE	TRUE	1	FALSE	100	1.05	20.3	0.76	16.25	1.05	20.3	0.76	16.25	Reversed	Reversed	Reversed	Reversed	buffer
Zhang et al.	2019/3/28	ACS Applied Energy Materials	SLG | FTO | TiO2-c | TiO2-mp | Perovskite | POSS-NH2 | Spiro-MeOTAD | Au	0.2	0	nip	FALSE	FALSE	FALSE	0	SLG | FTO	TiO2-c | TiO2-mp	Spray-pyrolys | Spin-coating	FALSE	FALSE	FALSE	FALSE	TRUE	FALSE	3	TRUE	FALSE	MAPbI3	FALSE	FALSE	1.6	FALSE	Composition	1	Spin-coating	Liquid	Ar	DMF; DMSO	4; 1	TRUE	100	10	FALSE	POSS-NH2 | Spiro-MeOTAD	Unknown | FK209; Li-TFSI; TBP	Spin-coating | Spin-coating	Au	80	Evaporation	FALSE	FALSE	FALSE	TRUE	1	FALSE	100	1.04	20.1	0.77	16.01	1.04	20.1	0.77	16.01	Reversed	Reversed	Reversed	Reversed	buffer
Zhang et al.	2019/3/28	ACS Applied Energy Materials	SLG | FTO | TiO2-c | TiO2-mp | Perovskite | POSS-SH | Spiro-MeOTAD | Au	0.2	0	nip	FALSE	FALSE	FALSE	0	SLG | FTO	TiO2-c | TiO2-mp	Spray-pyrolys | Spin-coating	FALSE	FALSE	FALSE	FALSE	TRUE	FALSE	3	TRUE	FALSE	MAPbI3	FALSE	FALSE	1.6	FALSE	Composition	1	Spin-coating	Liquid	Ar	DMF; DMSO	4; 1	TRUE	100	10	FALSE	POSS-SH | Spiro-MeOTAD	Unknown | FK209; Li-TFSI; TBP	Spin-coating | Spin-coating	Au	80	Evaporation	FALSE	FALSE	FALSE	TRUE	1	FALSE	100	1.04	19.9	0.77	15.89	1.04	19.9	0.77	15.89	Reversed	Reversed	Reversed	Reversed	buffer
